Repository: szajsjem/universe-db

# Universe Database

Reproducible SQLite data and Python tools for physics, chemistry, materials,
and nuclear properties. Source citations, units, conditions, uncertainty,
provenance, and review status remain attached to the data. Missing values stay
missing; model predictions are labeled approximations.

## Database files

The repository's `universe.db` contains the reviewed core, rebuilt from
[`migrations/`](migrations) and [`seed/`](seed). The checked-in
`universe-unverified.db` contains the Wikipedia research snapshot and source
review audits. Standalone research references are stored in `alloys.db`,
`elements.db`, `isotopes.db`, `crystals.db`, `atomic.db`, `spectra.db`, and
`molecules.db`.

Versioned release bundles contain:

| File | Contents |
|---|---|
| `universe.db` | Combined reviewed core and all pending research tables |
| `universe-reviewed.db` | Reviewed core only |
| `universe-wikipedia.db` | Wikipedia candidates, parsing provenance, and source audits with their reference core |
| `universe-unverified.db` | All pending Wikipedia, alloy, element, and isotope research with the reviewed reference core |
| `alloys.db` | Sourced alloy compositions and properties |
| `elements.db` | Sourced elemental physical properties |
| `isotopes.db` | NIST, AME2020, and NUBASE2020 isotope evidence |
| `crystals.db` | Sourced crystal phases, lattice parameters, and asymmetric-unit sites |
| `atomic.db` | Evaluated atomic/ionic ground states and ionization energies |
| `spectra.db` | Sourced atomic spectral-line lists with air/vacuum and ion-stage context |
| `molecules.db` | Sourced molecular connectivity, charges, isotope and stereochemistry labels |
| `manifest.json`, `*.sha256` | Versions, review status, row counts, and checksums |

Research tables use `unverified_*` names. A combined release does not promote
those rows into reviewed observations. The full Wikipedia dump and API
credentials are not bundled.

## Current coverage

See the [missing-data investigation](docs/missing-data-investigation.md) for
record gaps, calculation-readiness checks, review blockers, and priorities.

### Research references

| Reference | Coverage | Review status |
|---|---|---|
| [Metal alloys](docs/alloys.md) | 59 grades in eight families; 177 property observations | Pending human review |
| [Element properties](docs/element-evidence.md) | 187 observations across 33 alloy constituent elements | Pending human review |

## Describe an unreviewed material

The dependency-free material descriptor fits a deterministic, composition-based
k-nearest-neighbour model directly from the reviewed `material`,
`material_component`, `chemical_species`, and `species_element` rows. It can
describe a material identity that is not in the database without inserting it
or inventing physical properties:

```sh
python3 scripts/describe_material.py \
  --name "siliceous iron oxide concentrate" \
  --component Fe2O3=0.85 \
  --component SiO2=0.15 \
  --basis mass_fraction
```

The JSON result reports resolved and formula-only components, a normalized
element embedding, nearest reviewed analogues, material-kind inference,
applicability/abstention, model version, and the exact database SHA-256 used for
training. It is explicitly a model output, not a reviewed observation.

Run its leakage-controlled leave-one-material-out benchmark with:

```sh
make material-benchmark
```

The current corpus contains only 15 materials and is dominated by ores. The
benchmark therefore exposes both accuracy and macro recall plus a majority
baseline; it does not claim that singleton kinds are validated. See
[`docs/material-descriptor.md`](docs/material-descriptor.md) for the input
contract, algorithm, validation method, and limitations.

## Export the Inorganic Engineering datapack

The checked-in `inorganicengineering-0.1` export profile combines scientific
rows from `universe.db` with target-specific presentation metadata and machine
IDs. Keeping those target details in the profile prevents Minecraft fields
from being mistaken for scientific observations.

```sh
make export
```

This writes `dist/inorganicengineering-0.1.zip`, a directly installable
Minecraft 1.21.1 datapack. It contains the reviewed bootstrap's 16 referenced
elements, 25 species, 12 mineral definitions, cathode-copper material, and
three conserved process recipes.

The ZIP uses sorted paths, fixed timestamps, stable permissions, and stored
entries so repeated exports from the same database and profile are
byte-for-byte identical. `universe-db-export.json` records the database and
profile SHA-256 digests plus a digest for every payload file. The exporter
fails instead of rounding rational values or filling absent scientific fields.

Custom paths are available without third-party dependencies:

```sh
python3 scripts/export_inorganicengineering.py \
  --database universe.db \
  --profile profiles/inorganicengineering-0.1.json \
  --output /path/to/inorganicengineering.zip
```

File: sources/alloys/copper_precious.json
{
  "sources": [
    {
      "id": "cda-c26000",
      "title": "CDA alloy C26000",
      "url": "https://alloys.copper.org/alloy/C26000",
      "publisher": "Copper Development Association",
      "retrieved_at": "2026-10-11",
      "version": "Undated source; web edition retrieved 2026-10-11",
      "license_note": "Uncopyrightable factual alloy identities and composition limits; no source prose reproduced."
    },
    {
      "id": "cda-c36000",
      "title": "CDA alloy C36000",
      "url": "https://alloys.copper.org/alloy/C36000",
      "publisher": "Copper Development Association",
      "retrieved_at": "2026-10-11",
      "version": "Undated source; web edition retrieved 2026-10-11",
      "license_note": "Uncopyrightable factual alloy identities and composition limits; no source prose reproduced."
    },
    {
      "id": "cda-c11000",
      "title": "CDA alloy C11000",
      "url": "https://alloys.copper.org/alloy/C11000",
      "publisher": "Copper Development Association",
      "retrieved_at": "2026-10-11",
      "version": "Undated source; web edition retrieved 2026-10-11",
      "license_note": "Uncopyrightable factual alloy identities and composition limits; no source prose reproduced."
    },
    {
      "id": "cda-c51000",
      "title": "CDA alloy C51000",
      "url": "https://alloys.copper.org/alloy/C51000",
      "publisher": "Copper Development Association",
      "retrieved_at": "2026-10-11",
      "version": "Undated source; web edition retrieved 2026-10-11",
      "license_note": "Uncopyrightable factual alloy identities and composition limits; no source prose reproduced."
    },
    {
      "id": "cda-c52100",
      "title": "CDA alloy C52100",
      "url": "https://alloys.copper.org/alloy/C52100",
      "publisher": "Copper Development Association",
      "retrieved_at": "2026-10-11",
      "version": "Undated source; web edition retrieved 2026-10-11",
      "license_note": "Uncopyrightable factual alloy identities and composition limits; no source prose reproduced."
    },
    {
      "id": "cda-c95400",
      "title": "CDA alloy C95400",
      "url": "https://alloys.copper.org/alloy/C95400",
      "publisher": "Copper Development Association",
      "retrieved_at": "2026-10-11",
      "version": "Undated source; web edition retrieved 2026-10-11",
      "license_note": "Uncopyrightable factual alloy identities and composition limits; no source prose reproduced."
    },
    {
      "id": "cda-c70600",
      "title": "CDA alloy C70600",
      "url": "https://alloys.copper.org/alloy/C70600",
      "publisher": "Copper Development Association",
      "retrieved_at": "2026-10-11",
      "version": "Undated source; web edition retrieved 2026-10-11",
      "license_note": "Uncopyrightable factual alloy identities and composition limits; no source prose reproduced."
    },
    {
      "id": "cda-c71500",
      "title": "CDA alloy C71500",
      "url": "https://alloys.copper.org/alloy/C71500",
      "publisher": "Copper Development Association",
      "retrieved_at": "2026-10-11",
      "version": "Undated source; web edition retrieved 2026-10-11",
      "license_note": "Uncopyrightable factual alloy identities and composition limits; no source prose reproduced."
    },
    {
      "id": "cda-c17200",
      "title": "CDA alloy C17200",
      "url": "https://alloys.copper.org/alloy/C17200",
      "publisher": "Copper Development Association",
      "retrieved_at": "2026-10-11",
      "version": "Undated source; web edition retrieved 2026-10-11",
      "license_note": "Uncopyrightable factual alloy identities and composition limits; no source prose reproduced."
    },
    {
      "id": "cda-c65500",
      "title": "CDA alloy C65500",
      "url": "https://alloys.copper.org/alloy/C65500",
      "publisher": "Copper Development Association",
      "retrieved_at": "2026-10-11",
      "version": "Undated source; web edition retrieved 2026-10-11",
      "license_note": "Uncopyrightable factual alloy identities and composition limits; no source prose reproduced."
    },
    {
      "id": "cda-c75200",
      "title": "CDA alloy C75200",
      "url": "https://alloys.copper.org/alloy/C75200",
      "publisher": "Copper Development Association",
      "retrieved_at": "2026-10-11",
      "version": "Undated source; web edition retrieved 2026-10-11",
      "license_note": "Uncopyrightable factual alloy identities and composition limits; no source prose reproduced."
    },
    {
      "id": "cda-c93200",
      "title": "CDA alloy C93200",
      "url": "https://alloys.copper.org/alloy/C93200",
      "publisher": "Copper Development Association",
      "retrieved_at": "2026-10-11",
      "version": "Undated source; web edition retrieved 2026-10-11",
      "license_note": "Uncopyrightable factual alloy identities and composition limits; no source prose reproduced."
    },
    {
      "id": "cookson-sterling-reference",
      "title": "Bullion Technical Information (2008)",
      "url": "https://www.cooksongold.com/downloads/cat/Bullion_Technical_info_2008.pdf",
      "publisher": "Cooksongold",
      "retrieved_at": "2026-10-11",
      "version": "Undated source; web edition retrieved 2026-10-11",
      "license_note": "Uncopyrightable factual alloy identities and composition limits; no source prose reproduced."
    },
    {
      "id": "argentium-mill-guides",
      "title": "Argentium technical information: millform grades",
      "url": "https://www.argentiumsilver.com/user-guides-downloads",
      "publisher": "Argentium International Limited",
      "retrieved_at": "2026-10-11",
      "version": "Undated source; web edition retrieved 2026-10-11",
      "license_note": "Uncopyrightable factual alloy identities and composition limits; no source prose reproduced."
    },
    {
      "id": "cookson-18ct-hb",
      "title": "18ct HB Alloy Properties and Process Data",
      "url": "https://www.cooksongold.com/downloads/files/bullion/18ctHB_properties_sheet.pdf",
      "publisher": "Cooksongold",
      "retrieved_at": "2026-10-11",
      "version": "Undated source; web edition retrieved 2026-10-11",
      "license_note": "Uncopyrightable factual alloy identities and composition limits; no source prose reproduced."
    },
    {
      "id": "cookson-18ct-rp",
      "title": "18ct RP Alloy Properties and Process Data",
      "url": "https://www.cooksongold.com/downloads/files/bullion/18ctRP_properties_sheet.pdf",
      "publisher": "Cooksongold",
      "retrieved_at": "2026-10-11",
      "version": "Undated source; web edition retrieved 2026-10-11",
      "license_note": "Uncopyrightable factual alloy identities and composition limits; no source prose reproduced."
    },
    {
      "id": "cookson-18ct-sw",
      "title": "18ct SW Alloy Properties and Process Data",
      "url": "https://www.cooksongold.com/downloads/files/bullion/18ctSW_properties_sheet.pdf",
      "publisher": "Cooksongold",
      "retrieved_at": "2026-10-11",
      "version": "Undated source; web edition retrieved 2026-10-11",
      "license_note": "Uncopyrightable factual alloy identities and composition limits; no source prose reproduced."
    }
  ],
  "alloys": [
    {
      "id": "cu-c26000",
      "name": "Cartridge brass",
      "family": "copper",
      "base_element": "Cu",
      "designation": "UNS C26000",
      "description": "Wrought copper-zinc brass for formed parts.",
      "applications": [
        "cartridge cases",
        "formed sheet parts"
      ],
      "composition": [
        {
          "element": "Cu",
          "min_wt_pct": "68.5",
          "max_wt_pct": "71.5",
          "nominal_wt_pct": null,
          "role": "specified",
          "source_id": "cda-c26000",
          "note": ""
        },
        {
          "element": "Pb",
          "min_wt_pct": null,
          "max_wt_pct": "0.07",
          "nominal_wt_pct": null,
          "role": "specified",
          "source_id": "cda-c26000",
          "note": ""
        },
        {
          "element": "Zn",
          "min_wt_pct": null,
          "max_wt_pct": null,
          "nominal_wt_pct": null,
          "role": "balance",
          "source_id": "cda-c26000",
          "note": ""
        },
        {
          "element": "Fe",
          "min_wt_pct": null,
          "max_wt_pct": "0.05",
          "nominal_wt_pct": null,
          "role": "specified",
          "source_id": "cda-c26000",
          "note": ""
        }
      ],
      "source_ids": [
        "cda-c26000"
      ],
      "notes": [
        "Copper plus the listed elements must total at least 99.7 wt%."
      ]
    },
    {
      "id": "cu-c36000",
      "name": "Free-cutting brass",
      "family": "copper",
      "base_element": "Cu",
      "designation": "UNS C36000",
      "description": "Leaded wrought brass intended for machining.",
      "applications": [
        "screw-machine components"
      ],
      "composition": [
        {
          "element": "Cu",
          "min_wt_pct": "60.0",
          "max_wt_pct": "63.0",
          "nominal_wt_pct": null,
          "role": "specified",
          "source_id": "cda-c36000",
          "note": ""
        },
        {
          "element": "Pb",
          "min_wt_pct": "2.5",
          "max_wt_pct": "3.0",
          "nominal_wt_pct": null,
          "role": "specified",
          "source_id": "cda-c36000",
          "note": ""
        },
        {
          "element": "Zn",
          "min_wt_pct": null,
          "max_wt_pct": null,
          "nominal_wt_pct": null,
          "role": "balance",
          "source_id": "cda-c36000",
          "note": ""
        },
        {
          "element": "Fe",
          "min_wt_pct": null,
          "max_wt_pct": "0.35",
          "nominal_wt_pct": null,
          "role": "specified",
          "source_id": "cda-c36000",
          "note": ""
        }
      ],
      "source_ids": [
        "cda-c36000"
      ],
      "notes": [
        "Copper plus the listed elements must total at least 99.5 wt%."
      ]
    },
    {
      "id": "cu-c11000",
      "name": "Electrolytic tough-pitch copper",
      "family": "copper",
      "base_element": "Cu",
      "designation": "UNS C11000",
      "description": "Commercial ETP copper grade included as a copper-family reference material.",
      "applications": [
        "electrical wire",
        "bus bars"
      ],
      "composition": [
        {
          "element": "Cu",
          "min_wt_pct": "99.90",
          "max_wt_pct": null,
          "nominal_wt_pct": null,
          "role": "specified",
          "source_id": "cda-c11000",
          "note": ""
        }
      ],
      "source_ids": [
        "cda-c11000"
      ],
      "notes": [
        "Cu reporting includes Ag; oxygen and trace-element contents depend on the manufacturing process.",
        "This is a commercial copper grade, not a deliberately multicomponent alloy recipe."
      ]
    },
    {
      "id": "cu-c51000",
      "name": "Phosphor bronze A",
      "family": "copper",
      "base_element": "Cu",
      "designation": "UNS C51000",
      "description": "Wrought tin-phosphorus bronze.",
      "applications": [
        "electrical connectors",
        "bellows"
      ],
      "composition": [
        {
          "element": "Cu",
          "min_wt_pct": null,
          "max_wt_pct": null,
          "nominal_wt_pct": null,
          "role": "balance",
          "source_id": "cda-c51000",
          "note": ""
        },
        {
          "element": "Pb",
          "min_wt_pct": null,
          "max_wt_pct": "0.05",
          "nominal_wt_pct": null,
          "role": "specified",
          "source_id": "cda-c51000",
          "note": ""
        },
        {
          "element": "Sn",
          "min_wt_pct": "4.2",
          "max_wt_pct": "5.8",
          "nominal_wt_pct": null,
          "role": "specified",
          "source_id": "cda-c51000",
          "note": ""
        },
        {
          "element": "Zn",
          "min_wt_pct": null,
          "max_wt_pct": "0.30",
          "nominal_wt_pct": null,
          "role": "specified",
          "source_id": "cda-c51000",
          "note": ""
        },
        {
          "element": "Fe",
          "min_wt_pct": null,
          "max_wt_pct": "0.10",
          "nominal_wt_pct": null,
          "role": "specified",
          "source_id": "cda-c51000",
          "note": ""
        },
        {
          "element": "P",
          "min_wt_pct": "0.03",
          "max_wt_pct": "0.35",
          "nominal_wt_pct": null,
          "role": "specified",
          "source_id": "cda-c51000",
          "note": ""
        }
      ],
      "source_ids": [
        "cda-c51000"
      ],
      "notes": [
        "Copper plus the listed elements must total at least 99.5 wt%."
      ]
    },
    {
      "id": "cu-c52100",
      "name": "Phosphor bronze C",
      "family": "copper",
      "base_element": "Cu",
      "designation": "UNS C52100",
      "description": "Wrought tin-phosphorus bronze with a higher tin range than C51000.",
      "applications": [
        "spring contacts",
        "strip products"
      ],
      "composition": [
        {
          "element": "Cu",
          "min_wt_pct": null,
          "max_wt_pct": null,
          "nominal_wt_pct": null,
          "role": "balance",
          "source_id": "cda-c52100",
          "note": ""
        },
        {
          "element": "Pb",
          "min_wt_pct": null,
          "max_wt_pct": "0.05",
          "nominal_wt_pct": null,
          "role": "specified",
          "source_id": "cda-c52100",
          "note": ""
        },
        {
          "element": "Sn",
          "min_wt_pct": "7.0",
          "max_wt_pct": "9.0",
          "nominal_wt_pct": null,
          "role": "specified",
          "source_id": "cda-c52100",
          "note": ""
        },
        {
          "element": "Zn",
          "min_wt_pct": null,
          "max_wt_pct": "0.20",
          "nominal_wt_pct": null,
          "role": "specified",
          "source_id": "cda-c52100",
          "note": ""
        },
        {
          "element": "Fe",
          "min_wt_pct": null,
          "max_wt_pct": "0.10",
          "nominal_wt_pct": null,
          "role": "specified",
          "source_id": "cda-c52100",
          "note": ""
        },
        {
          "element": "P",
          "min_wt_pct": "0.03",
          "max_wt_pct": "0.35",
          "nominal_wt_pct": null,
          "role": "specified",
          "source_id": "cda-c52100",
          "note": ""
        }
      ],
      "source_ids": [
        "cda-c52100"
      ],
      "notes": [
        "Copper plus the listed elements must total at least 99.5 wt%."
      ]
    },
    {
      "id": "cu-c95400",
      "name": "Cast aluminum bronze",
      "family": "copper",
      "base_element": "Cu",
      "designation": "UNS C95400",
      "description": "Copper-aluminum-iron casting alloy.",
      "applications": [
        "bearings",
        "cast wear components"
      ],
      "composition": [
        {
          "element": "Cu",
          "min_wt_pct": "83.0",
          "max_wt_pct": null,
          "nominal_wt_pct": null,
          "role": "specified",
          "source_id": "cda-c95400",
          "note": ""
        },
        {
          "element": "Fe",
          "min_wt_pct": "3.0",
          "max_wt_pct": "5.0",
          "nominal_wt_pct": null,
          "role": "specified",
          "source_id": "cda-c95400",
          "note": ""
        },
        {
          "element": "Ni",
          "min_wt_pct": null,
          "max_wt_pct": "1.5",
          "nominal_wt_pct": null,
          "role": "specified",
          "source_id": "cda-c95400",
          "note": ""
        },
        {
          "element": "Al",
          "min_wt_pct": "10.0",
          "max_wt_pct": "11.5",
          "nominal_wt_pct": null,
          "role": "specified",
          "source_id": "cda-c95400",
          "note": ""
        },
        {
          "element": "Mn",
          "min_wt_pct": null,
          "max_wt_pct": "0.50",
          "nominal_wt_pct": null,
          "role": "specified",
          "source_id": "cda-c95400",
          "note": ""
        }
      ],
      "source_ids": [
        "cda-c95400"
      ],
      "notes": [
        "Copper plus the listed elements must total at least 99.5 wt%.",
        "Ni reporting includes Co."
      ]
    },
    {
      "id": "cu-c70600",
      "name": "Copper-nickel 90/10",
      "family": "copper",
      "base_element": "Cu",
      "designation": "UNS C70600",
      "description": "Wrought copper-nickel alloy with controlled iron.",
      "applications": [
        "condenser tubes",
        "heat-exchanger tubes"
      ],
      "composition": [
        {
          "element": "Cu",
          "min_wt_pct": null,
          "max_wt_pct": null,
          "nominal_wt_pct": null,
          "role": "balance",
          "source_id": "cda-c70600",
          "note": ""
        },
        {
          "element": "Pb",
          "min_wt_pct": null,
          "max_wt_pct": "0.05",
          "nominal_wt_pct": null,
          "role": "specified",
          "source_id": "cda-c70600",
          "note": ""
        },
        {
          "element": "Zn",
          "min_wt_pct": null,
          "max_wt_pct": "1.0",
          "nominal_wt_pct": null,
          "role": "specified",
          "source_id": "cda-c70600",
          "note": ""
        },
        {
          "element": "Fe",
          "min_wt_pct": "1.0",
          "max_wt_pct": "1.8",
          "nominal_wt_pct": null,
          "role": "specified",
          "source_id": "cda-c70600",
          "note": ""
        },
        {
          "element": "Ni",
          "min_wt_pct": "9.0",
          "max_wt_pct": "11.0",
          "nominal_wt_pct": null,
          "role": "specified",
          "source_id": "cda-c70600",
          "note": ""
        },
        {
          "element": "Mn",
          "min_wt_pct": null,
          "max_wt_pct": "1.0",
          "nominal_wt_pct": null,
          "role": "specified",
          "source_id": "cda-c70600",
          "note": ""
        }
      ],
      "source_ids": [
        "cda-c70600"
      ],
      "notes": [
        "Copper plus the listed elements must total at least 99.5 wt%.",
        "Cu reporting includes Ag; Ni reporting includes Co.",
        "90/10 is a conventional name, not exact elemental composition."
      ]
    },
    {
      "id": "cu-c71500",
      "name": "Copper-nickel 70/30",
      "family": "copper",
      "base_element": "Cu",
      "designation": "UNS C71500",
      "description": "Wrought copper-nickel alloy with a higher nickel range than C70600.",
      "applications": [
        "condenser tubes",
        "heat-exchanger tubes"
      ],
      "composition": [
        {
          "element": "Cu",
          "min_wt_pct": null,
          "max_wt_pct": null,
          "nominal_wt_pct": null,
          "role": "balance",
          "source_id": "cda-c71500",
          "note": ""
        },
        {
          "element": "Pb",
          "min_wt_pct": null,
          "max_wt_pct": "0.05",
          "nominal_wt_pct": null,
          "role": "specified",
          "source_id": "cda-c71500",
          "note": ""
        },
        {
          "element": "Zn",
          "min_wt_pct": null,
          "max_wt_pct": "1.0",
          "nominal_wt_pct": null,
          "role": "specified",
          "source_id": "cda-c71500",
          "note": ""
        },
        {
          "element": "Fe",
          "min_wt_pct": "0.40",
          "max_wt_pct": "1.0",
          "nominal_wt_pct": null,
          "role": "specified",
          "source_id": "cda-c71500",
          "note": ""
        },
        {
          "element": "Ni",
          "min_wt_pct": "29.0",
          "max_wt_pct": "33.0",
          "nominal_wt_pct": null,
          "role": "specified",
          "source_id": "cda-c71500",
          "note": ""
        },
        {
          "element": "Mn",
          "min_wt_pct": null,
          "max_wt_pct": "1.0",
          "nominal_wt_pct": null,
          "role": "specified",
          "source_id": "cda-c71500",
          "note": ""
        }
      ],
      "source_ids": [
        "cda-c71500"
      ],
      "notes": [
        "Copper plus the listed elements must total at least 99.5 wt%.",
        "Cu reporting includes Ag; Ni reporting includes Co.",
        "70/30 is a conventional name, not exact elemental composition."
      ]
    },
    {
      "id": "cu-c17200",
      "name": "Copper-beryllium",
      "family": "copper",
      "base_element": "Cu",
      "designation": "UNS C17200",
      "description": "Wrought precipitation-hardening copper-beryllium alloy.",
      "applications": [
        "springs",
        "electrical contacts"
      ],
      "composition": [
        {
          "element": "Cu",
          "min_wt_pct": null,
          "max_wt_pct": null,
          "nominal_wt_pct": null,
          "role": "balance",
          "source_id": "cda-c17200",
          "note": ""
        },
        {
          "element": "Al",
          "min_wt_pct": null,
          "max_wt_pct": "0.20",
          "nominal_wt_pct": null,
          "role": "specified",
          "source_id": "cda-c17200",
          "note": ""
        },
        {
          "element": "Be",
          "min_wt_pct": "1.80",
          "max_wt_pct": "2.00",
          "nominal_wt_pct": null,
          "role": "specified",
          "source_id": "cda-c17200",
          "note": ""
        },
        {
          "element": "Co",
          "min_wt_pct": null,
          "max_wt_pct": null,
          "nominal_wt_pct": null,
          "role": "unspecified",
          "source_id": "cda-c17200",
          "note": "Only combined Ni+Co and Ni+Fe+Co constraints are stated; see alloy notes."
        },
        {
          "element": "Ni",
          "min_wt_pct": null,
          "max_wt_pct": null,
          "nominal_wt_pct": null,
          "role": "unspecified",
          "source_id": "cda-c17200",
          "note": "Only combined Ni+Co and Ni+Fe+Co constraints are stated; see alloy notes."
        },
        {
          "element": "Fe",
          "min_wt_pct": null,
          "max_wt_pct": null,
          "nominal_wt_pct": null,
          "role": "unspecified",
          "source_id": "cda-c17200",
          "note": "Only combined Ni+Co and Ni+Fe+Co constraints are stated; see alloy notes."
        },
        {
          "element": "Si",
          "min_wt_pct": null,
          "max_wt_pct": "0.20",
          "nominal_wt_pct": null,
          "role": "specified",
          "source_id": "cda-c17200",
          "note": ""
        }
      ],
      "source_ids": [
        "cda-c17200"
      ],
      "notes": [
        "Copper plus the listed elements must total at least 99.5 wt%.",
        "Cu reporting includes Ag.",
        "Ni + Co must be at least 0.20 wt%; Ni + Fe + Co must not exceed 0.6 wt%. The displayed Co minimum is a combined Ni+Co constraint, not a cobalt-only limit."
      ]
    },
    {
      "id": "cu-c65500",
      "name": "High-silicon bronze A",
      "family": "copper",
      "base_element": "Cu",
      "designation": "UNS C65500",
      "description": "Wrought copper-silicon-manganese bronze.",
      "applications": [
        "sculpture",
        "fasteners"
      ],
      "composition": [
        {
          "element": "Cu",
          "min_wt_pct": null,
          "max_wt_pct": null,
          "nominal_wt_pct": null,
          "role": "balance",
          "source_id": "cda-c65500",
          "note": ""
        },
        {
          "element": "Pb",
          "min_wt_pct": null,
          "max_wt_pct": "0.05",
          "nominal_wt_pct": null,
          "role": "specified",
          "source_id": "cda-c65500",
          "note": ""
        },
        {
          "element": "Zn",
          "min_wt_pct": null,
          "max_wt_pct": "1.5",
          "nominal_wt_pct": null,
          "role": "specified",
          "source_id": "cda-c65500",
          "note": ""
        },
        {
          "element": "Fe",
          "min_wt_pct": null,
          "max_wt_pct": "0.8",
          "nominal_wt_pct": null,
          "role": "specified",
          "source_id": "cda-c65500",
          "note": ""
        },
        {
          "element": "Ni",
          "min_wt_pct": null,
          "max_wt_pct": "0.6",
          "nominal_wt_pct": null,
          "role": "specified",
          "source_id": "cda-c65500",
          "note": ""
        },
        {
          "element": "Mn",
          "min_wt_pct": "0.50",
          "max_wt_pct": "1.3",
          "nominal_wt_pct": null,
          "role": "specified",
          "source_id": "cda-c65500",
          "note": ""
        },
        {
          "element": "Si",
          "min_wt_pct": "2.8",
          "max_wt_pct": "3.8",
          "nominal_wt_pct": null,
          "role": "specified",
          "source_id": "cda-c65500",
          "note": ""
        }
      ],
      "source_ids": [
        "cda-c65500"
      ],
      "notes": [
        "Copper plus the listed elements must total at least 99.5 wt%.",
        "Cu reporting includes Ag; Ni reporting includes Co."
      ]
    },
    {
      "id": "cu-c75200",
      "name": "Nickel silver 65-18",
      "family": "copper",
      "base_element": "Cu",
      "designation": "UNS C75200",
      "description": "Wrought copper-nickel-zinc alloy; the name does not imply a silver addition.",
      "applications": [
        "costume jewelry",
        "hollowware"
      ],
      "composition": [
        {
          "element": "Cu",
          "min_wt_pct": "63.0",
          "max_wt_pct": "66.5",
          "nominal_wt_pct": null,
          "role": "specified",
          "source_id": "cda-c75200",
          "note": ""
        },
        {
          "element": "Pb",
          "min_wt_pct": null,
          "max_wt_pct": "0.05",
          "nominal_wt_pct": null,
          "role": "specified",
          "source_id": "cda-c75200",
          "note": ""
        },
        {
          "element": "Zn",
          "min_wt_pct": null,
          "max_wt_pct": null,
          "nominal_wt_pct": null,
          "role": "balance",
          "source_id": "cda-c75200",
          "note": ""
        },
        {
          "element": "Fe",
          "min_wt_pct": null,
          "max_wt_pct": "0.25",
          "nominal_wt_pct": null,
          "role": "specified",
          "source_id": "cda-c75200",
          "note": ""
        },
        {
          "element": "Ni",
          "min_wt_pct": "16.5",
          "max_wt_pct": "19.5",
          "nominal_wt_pct": null,
          "role": "specified",
          "source_id": "cda-c75200",
          "note": ""
        },
        {
          "element": "Mn",
          "min_wt_pct": null,
          "max_wt_pct": "0.50",
          "nominal_wt_pct": null,
          "role": "specified",
          "source_id": "cda-c75200",
          "note": ""
        }
      ],
      "source_ids": [
        "cda-c75200"
      ],
      "notes": [
        "Copper plus the listed elements must total at least 99.5 wt%.",
        "Cu reporting includes Ag; Ni reporting includes Co."
      ]
    },
    {
      "id": "cu-c93200",
      "name": "High-leaded tin bearing bronze",
      "family": "copper",
      "base_element": "Cu",
      "designation": "UNS C93200",
      "description": "Cast copper-tin-lead-zinc bearing bronze.",
      "applications": [
        "bearings",
        "bushings"
      ],
      "composition": [
        {
          "element": "Cu",
          "min_wt_pct": "81.0",
          "max_wt_pct": "85.0",
          "nominal_wt_pct": null,
          "role": "specified",
          "source_id": "cda-c93200",
          "note": ""
        },
        {
          "element": "Pb",
          "min_wt_pct": "6.0",
          "max_wt_pct": "8.0",
          "nominal_wt_pct": null,
          "role": "specified",
          "source_id": "cda-c93200",
          "note": ""
        },
        {
          "element": "Sn",
          "min_wt_pct": "6.3",
          "max_wt_pct": "7.5",
          "nominal_wt_pct": null,
          "role": "specified",
          "source_id": "cda-c93200",
          "note": ""
        },
        {
          "element": "Zn",
          "min_wt_pct": "1.0",
          "max_wt_pct": "4.0",
          "nominal_wt_pct": null,
          "role": "specified",
          "source_id": "cda-c93200",
          "note": ""
        },
        {
          "element": "Fe",
          "min_wt_pct": null,
          "max_wt_pct": "0.20",
          "nominal_wt_pct": null,
          "role": "specified",
          "source_id": "cda-c93200",
          "note": ""
        },
        {
          "element": "P",
          "min_wt_pct": null,
          "max_wt_pct": "0.15",
          "nominal_wt_pct": null,
          "role": "specified",
          "source_id": "cda-c93200",
          "note": "0.15 wt% maximum is not for continuous castings; see conditional limit in alloy notes."
        },
        {
          "element": "Ni",
          "min_wt_pct": null,
          "max_wt_pct": "1.0",
          "nominal_wt_pct": null,
          "role": "specified",
          "source_id": "cda-c93200",
          "note": ""
        },
        {
          "element": "Al",
          "min_wt_pct": null,
          "max_wt_pct": "0.005",
          "nominal_wt_pct": null,
          "role": "specified",
          "source_id": "cda-c93200",
          "note": ""
        },
        {
          "element": "S",
          "min_wt_pct": null,
          "max_wt_pct": "0.08",
          "nominal_wt_pct": null,
          "role": "specified",
          "source_id": "cda-c93200",
          "note": ""
        },
        {
          "element": "Sb",
          "min_wt_pct": null,
          "max_wt_pct": "0.35",
          "nominal_wt_pct": null,
          "role": "specified",
          "source_id": "cda-c93200",
          "note": ""
        },
        {
          "element": "Si",
          "min_wt_pct": null,
          "max_wt_pct": "0.005",
          "nominal_wt_pct": null,
          "role": "specified",
          "source_id": "cda-c93200",
          "note": ""
        }
      ],
      "source_ids": [
        "cda-c93200"
      ],
      "notes": [
        "Copper plus the listed elements must total at least 99.0 wt%.",
        "For determining the copper minimum, the source permits Cu+Ni.",
        "Ni reporting includes Co.",
        "The P maximum shown here applies outside continuous casting; continuous castings permit P up to 1.5 wt%."
      ]
    },
    {
      "id": "ag-sterling-traditional",
      "name": "Traditional copper sterling silver",
      "family": "silver",
      "base_element": "Ag",
      "designation": "Traditional Ag-Cu sterling (925)",
      "description": "Binary silver-copper sterling formulation used as a reference, rather than every commercial sterling recipe.",
      "applications": [
        "jewelry",
        "silverware"
      ],
      "composition": [
        {
          "element": "Ag",
          "min_wt_pct": null,
          "max_wt_pct": null,
          "nominal_wt_pct": "92.5",
          "role": "specified",
          "source_id": "cookson-sterling-reference",
          "note": ""
        },
        {
          "element": "Cu",
          "min_wt_pct": null,
          "max_wt_pct": null,
          "nominal_wt_pct": "7.5",
          "role": "specified",
          "source_id": "cookson-sterling-reference",
          "note": ""
        }
      ],
      "source_ids": [
        "cookson-sterling-reference"
      ],
      "notes": [
        "The source describes standard silver alloyed with 7.5 wt% copper; the silver fraction is the complementary binary fraction.",
        "Modern proprietary sterling grades may use additional elements; these values must not be generalized to all 925 silver."
      ]
    },
    {
      "id": "ag-argentium-940-mill",
      "name": "Argentium 940 millform silver",
      "family": "silver",
      "base_element": "Ag",
      "designation": "AG-A940-MILL",
      "description": "Proprietary silver alloy supplied for mill products.",
      "applications": [
        "jewelry sheet",
        "tube",
        "strip",
        "wire"
      ],
      "composition": [
        {
          "element": "Ag",
          "min_wt_pct": null,
          "max_wt_pct": null,
          "nominal_wt_pct": "94",
          "role": "specified",
          "source_id": "argentium-mill-guides",
          "note": ""
        }
      ],
      "source_ids": [
        "argentium-mill-guides"
      ],
      "notes": [
        "The manufacturer states the silver purity but this cited page does not disclose the remaining elemental percentages.",
        "No copper or germanium percentages have been guessed."
      ]
    },
    {
      "id": "ag-argentium-960-mill",
      "name": "Argentium 960 millform silver",
      "family": "silver",
      "base_element": "Ag",
      "designation": "AG-A960-MILL",
      "description": "Proprietary silver alloy supplied for mill products.",
      "applications": [
        "jewelry sheet",
        "tube",
        "strip",
        "wire"
      ],
      "composition": [
        {
          "element": "Ag",
          "min_wt_pct": null,
          "max_wt_pct": null,
          "nominal_wt_pct": "96",
          "role": "specified",
          "source_id": "argentium-mill-guides",
          "note": ""
        }
      ],
      "source_ids": [
        "argentium-mill-guides"
      ],
      "notes": [
        "The manufacturer states the silver purity but this cited page does not disclose the remaining elemental percentages.",
        "No copper or germanium percentages have been guessed."
      ]
    },
    {
      "id": "au-cookson-18ct-hb",
      "name": "Cooksongold 18ct HB yellow gold",
      "family": "gold",
      "base_element": "Au",
      "designation": "Cooksongold 18ct HB",
      "description": "Supplier-specific yellow gold jewelry alloy.",
      "applications": [
        "formed jewelry",
        "general goldsmithing"
      ],
      "composition": [
        {
          "element": "Au",
          "min_wt_pct": null,
          "max_wt_pct": null,
          "nominal_wt_pct": "75.10",
          "role": "specified",
          "source_id": "cookson-18ct-hb",
          "note": ""
        },
        {
          "element": "Ag",
          "min_wt_pct": null,
          "max_wt_pct": null,
          "nominal_wt_pct": "15.97",
          "role": "specified",
          "source_id": "cookson-18ct-hb",
          "note": ""
        },
        {
          "element": "Cu",
          "min_wt_pct": null,
          "max_wt_pct": null,
          "nominal_wt_pct": null,
          "role": "unspecified",
          "source_id": "cookson-18ct-hb",
          "note": "Copper is named but its percentage is not explicitly printed in this source; no numerical balance has been inferred."
        }
      ],
      "source_ids": [
        "cookson-18ct-hb"
      ],
      "notes": [
        "This is the supplier-specific HB grade, not a universal recipe for yellow 18-carat gold.",
        "Percentages are supplier composition values, not independently measured sample results.",
        "The sheet places a number before silver and then names copper without a separate amount; copper is retained as present with an undisclosed amount."
      ]
    },
    {
      "id": "au-cookson-18ct-rp",
      "name": "Cooksongold 18ct RP rose pink gold",
      "family": "gold",
      "base_element": "Au",
      "designation": "Cooksongold 18ct RP",
      "description": "Supplier-specific rose pink gold jewelry alloy.",
      "applications": [
        "jewelry",
        "chain"
      ],
      "composition": [
        {
          "element": "Au",
          "min_wt_pct": null,
          "max_wt_pct": null,
          "nominal_wt_pct": "75.10",
          "role": "specified",
          "source_id": "cookson-18ct-rp",
          "note": ""
        },
        {
          "element": "Ag",
          "min_wt_pct": null,
          "max_wt_pct": null,
          "nominal_wt_pct": "8.5",
          "role": "specified",
          "source_id": "cookson-18ct-rp",
          "note": ""
        },
        {
          "element": "Cu",
          "min_wt_pct": null,
          "max_wt_pct": null,
          "nominal_wt_pct": null,
          "role": "unspecified",
          "source_id": "cookson-18ct-rp",
          "note": "Copper is named but its percentage is not explicitly printed in this source; no numerical balance has been inferred."
        }
      ],
      "source_ids": [
        "cookson-18ct-rp"
      ],
      "notes": [
        "This is the supplier-specific RP grade, not a universal recipe for rose pink 18-carat gold.",
        "Percentages are supplier composition values, not independently measured sample results.",
        "The sheet places a number before silver and then names copper without a separate amount; copper is retained as present with an undisclosed amount."
      ]
    },
    {
      "id": "au-cookson-18ct-sw",
      "name": "Cooksongold 18ct SW white gold",
      "family": "gold",
      "base_element": "Au",
      "designation": "Cooksongold 18ct SW",
      "description": "Supplier-specific white gold jewelry alloy.",
      "applications": [
        "formed jewelry",
        "stamping"
      ],
      "composition": [
        {
          "element": "Au",
          "min_wt_pct": null,
          "max_wt_pct": null,
          "nominal_wt_pct": "75.10",
          "role": "specified",
          "source_id": "cookson-18ct-sw",
          "note": ""
        },
        {
          "element": "Ag",
          "min_wt_pct": null,
          "max_wt_pct": null,
          "nominal_wt_pct": "7.90",
          "role": "specified",
          "source_id": "cookson-18ct-sw",
          "note": ""
        },
        {
          "element": "Pd",
          "min_wt_pct": null,
          "max_wt_pct": null,
          "nominal_wt_pct": "17.00",
          "role": "specified",
          "source_id": "cookson-18ct-sw",
          "note": ""
        }
      ],
      "source_ids": [
        "cookson-18ct-sw"
      ],
      "notes": [
        "This is the supplier-specific SW grade, not a universal recipe for white 18-carat gold.",
        "Percentages are supplier composition values, not independently measured sample results."
      ]
    }
  ]
}

File: sources/alloys/ferrous_nickel.json (part 1 of 2)
{
  "sources": [
    {
      "id": "ambhe-1018",
      "title": "SAE 1018 steel composition",
      "url": "https://1018steel.com/",
      "publisher": "Ambhe Ferro Metal Processors",
      "retrieved_at": "2026-10-11",
      "version": "Undated web page accessed 2026-10-11",
      "license_note": "Uncopyrightable factual alloy identities and composition limits; no source prose reproduced."
    },
    {
      "id": "aerometals-1045",
      "title": "1045 carbon steel castings composition",
      "url": "https://www.aerometals.com/investment-castings/steel-castings/1045",
      "publisher": "Aero Metals",
      "retrieved_at": "2026-10-11",
      "version": "Undated web page accessed 2026-10-11",
      "license_note": "Uncopyrightable factual alloy identities and composition limits; no source prose reproduced."
    },
    {
      "id": "interlloy-4140",
      "title": "4140 high tensile steel datasheet",
      "url": "https://www.interlloy.com.au/data_sheets/high_tensile_steels/high_pdf/Interlloy_4140_High_Tensile_Steel.pdf",
      "publisher": "Interlloy",
      "retrieved_at": "2026-10-11",
      "version": "Legacy datasheet; references AS 1444-1996",
      "license_note": "Uncopyrightable factual alloy identities and composition limits; no source prose reproduced."
    },
    {
      "id": "ssina-stainless",
      "title": "Stainless steel composition tables",
      "url": "https://www.ssina.com/education/technical-resources/composition-properties/",
      "publisher": "Specialty Steel Industry of North America",
      "retrieved_at": "2026-10-11",
      "version": "Undated web page accessed 2026-10-11",
      "license_note": "Uncopyrightable factual alloy identities and composition limits; no source prose reproduced."
    },
    {
      "id": "carpenter-440c",
      "title": "CarTech 440C stainless datasheet",
      "url": "https://www.carpentertechnology.com/hubfs/7407324/Material%20Saftey%20Data%20Sheets/440C.pdf?hsLang=en",
      "publisher": "Carpenter Technology",
      "retrieved_at": "2026-10-11",
      "version": "Producer datasheet; type analysis",
      "license_note": "Uncopyrightable factual alloy identities and composition limits; no source prose reproduced."
    },
    {
      "id": "dura-g2",
      "title": "Dura-Bar G2 gray iron",
      "url": "https://dura-bar.com/products/gray-iron/g2",
      "publisher": "Dura-Bar",
      "retrieved_at": "2026-10-11",
      "version": "Undated web page accessed 2026-10-11",
      "license_note": "Uncopyrightable factual alloy identities and composition limits; no source prose reproduced."
    },
    {
      "id": "dura-65-45-12",
      "title": "Dura-Bar 65-45-12 ductile iron",
      "url": "https://dura-bar.com/products/ductile-iron/65-45-12",
      "publisher": "Dura-Bar",
      "retrieved_at": "2026-10-11",
      "version": "Undated web page accessed 2026-10-11",
      "license_note": "Uncopyrightable factual alloy identities and composition limits; no source prose reproduced."
    },
    {
      "id": "dura-80-55-06",
      "title": "Dura-Bar 80-55-06 ductile iron",
      "url": "https://dura-bar.com/products/ductile-iron/80-55-06",
      "publisher": "Dura-Bar",
      "retrieved_at": "2026-10-11",
      "version": "Undated web page accessed 2026-10-11",
      "license_note": "Uncopyrightable factual alloy identities and composition limits; no source prose reproduced."
    },
    {
      "id": "sm-nickel-200-201",
      "title": "Nickel 200 and 201 technical bulletin",
      "url": "https://www.specialmetals.com/documents/technical-bulletins/nickel-200.pdf",
      "publisher": "Special Metals",
      "retrieved_at": "2026-10-11",
      "version": "Producer technical bulletin, composition tables 1 and 28",
      "license_note": "Uncopyrightable factual alloy identities and composition limits; no source prose reproduced."
    },
    {
      "id": "sm-monel-400",
      "title": "MONEL alloy 400 technical bulletin",
      "url": "https://www.specialmetals.com/documents/technical-bulletins/monel-alloy-400.pdf",
      "publisher": "Special Metals",
      "retrieved_at": "2026-10-11",
      "version": "February 2005 producer bulletin",
      "license_note": "Uncopyrightable factual alloy identities and composition limits; no source prose reproduced."
    },
    {
      "id": "sm-monel-k500",
      "title": "MONEL alloy K-500 technical bulletin",
      "url": "https://www.specialmetals.com/documents/technical-bulletins/monel-alloy-k-500.pdf",
      "publisher": "Special Metals",
      "retrieved_at": "2026-10-11",
      "version": "SMC-062, September 2004",
      "license_note": "Uncopyrightable factual alloy identities and composition limits; no source prose reproduced."
    },
    {
      "id": "sm-inconel-600",
      "title": "INCONEL alloy 600 technical bulletin",
      "url": "https://www.specialmetals.com/documents/technical-bulletins/inconel/inconel-alloy-600.pdf",
      "publisher": "Special Metals",
      "retrieved_at": "2026-10-11",
      "version": "SMC-027, September 2008",
      "license_note": "Uncopyrightable factual alloy identities and composition limits; no source prose reproduced."
    },
    {
      "id": "sm-inconel-601",
      "title": "INCONEL alloy 601 technical bulletin",
      "url": "https://www.specialmetals.com/documents/technical-bulletins/inconel/inconel-alloy-601.pdf",
      "publisher": "Special Metals",
      "retrieved_at": "2026-10-11",
      "version": "SMC-028, web revision June 2008",
      "license_note": "Uncopyrightable factual alloy identities and composition limits; no source prose reproduced."
    },
    {
      "id": "sm-inconel-625",
      "title": "INCONEL alloy 625 technical bulletin",
      "url": "https://www.specialmetals.com/documents/technical-bulletins/inconel/inconel-alloy-625.pdf",
      "publisher": "Special Metals",
      "retrieved_at": "2026-10-11",
      "version": "Producer bulletin, limiting composition table 1",
      "license_note": "Uncopyrightable factual alloy identities and composition limits; no source prose reproduced."
    },
    {
      "id": "sm-inconel-718",
      "title": "INCONEL alloy 718 technical bulletin",
      "url": "https://www.specialmetals.com/documents/technical-bulletins/inconel/inconel-alloy-718.pdf",
      "publisher": "Special Metals",
      "retrieved_at": "2026-10-11",
      "version": "SMC-045, September 2007",
      "license_note": "Uncopyrightable factual alloy identities and composition limits; no source prose reproduced."
    },
    {
      "id": "haynes-c276",
      "title": "HASTELLOY C-276 nominal composition",
      "url": "https://haynesintl.com/en/alloys/alloy-portfolio/corrosion-resistant-alloys/hastelloy-c-276/",
      "publisher": "Haynes International",
      "retrieved_at": "2026-10-11",
      "version": "Undated web page accessed 2026-10-11",
      "license_note": "Uncopyrightable factual alloy identities and composition limits; no source prose reproduced."
    }
  ],
  "alloys": [
    {
      "id": "sae-1018",
      "name": "SAE 1018 low-carbon steel",
      "family": "iron-carbon",
      "base_element": "Fe",
      "designation": "SAE 1018",
      "description": "Low-carbon engineering steel for forming and general machined components.",
      "applications": [
        "pins",
        "studs",
        "brackets"
      ],
      "composition": [
        {
          "element": "C",
          "min_wt_pct": "0.15",
          "max_wt_pct": "0.20",
          "nominal_wt_pct": null,
          "role": "specified",
          "source_id": "ambhe-1018",
          "note": "Published composition range, percent by mass."
        },
        {
          "element": "Mn",
          "min_wt_pct": "0.60",
          "max_wt_pct": "0.90",
          "nominal_wt_pct": null,
          "role": "specified",
          "source_id": "ambhe-1018",
          "note": "Published composition range, percent by mass."
        },
        {
          "element": "Si",
          "min_wt_pct": null,
          "max_wt_pct": "0.30",
          "nominal_wt_pct": null,
          "role": "specified",
          "source_id": "ambhe-1018",
          "note": "Published maximum, percent by mass."
        },
        {
          "element": "S",
          "min_wt_pct": null,
          "max_wt_pct": "0.050",
          "nominal_wt_pct": null,
          "role": "specified",
          "source_id": "ambhe-1018",
          "note": "Published maximum, percent by mass."
        },
        {
          "element": "P",
          "min_wt_pct": null,
          "max_wt_pct": "0.040",
          "nominal_wt_pct": null,
          "role": "specified",
          "source_id": "ambhe-1018",
          "note": "Published maximum, percent by mass."
        },
        {
          "element": "Fe",
          "min_wt_pct": null,
          "max_wt_pct": null,
          "nominal_wt_pct": null,
          "role": "balance",
          "source_id": "ambhe-1018",
          "note": "Balance is qualitative; no numeric remainder is calculated."
        }
      ],
      "source_ids": [
        "ambhe-1018"
      ],
      "notes": [
        "Producer describes these as typical chemistry; governing standards may differ.",
        "Research reference; pending human review. No mechanical property guarantees are implied."
      ]
    },
    {
      "id": "aero-1045",
      "name": "1045 carbon steel (Aero Metals casting reference)",
      "family": "iron-carbon",
      "base_element": "Fe",
      "designation": "1045",
      "description": "Medium-carbon steel offered for investment-cast machinery components.",
      "applications": [
        "machine brackets",
        "linkages",
        "drive components"
      ],
      "composition": [
        {
          "element": "C",
          "min_wt_pct": "0.43",
          "max_wt_pct": "0.50",
          "nominal_wt_pct": null,
          "role": "specified",
          "source_id": "aerometals-1045",
          "note": "Published composition range, percent by mass."
        },
        {
          "element": "Mn",
          "min_wt_pct": "0.60",
          "max_wt_pct": "0.90",
          "nominal_wt_pct": null,
          "role": "specified",
          "source_id": "aerometals-1045",
          "note": "Published composition range, percent by mass."
        },
        {
          "element": "Si",
          "min_wt_pct": "0.15",
          "max_wt_pct": "0.35",
          "nominal_wt_pct": null,
          "role": "specified",
          "source_id": "aerometals-1045",
          "note": "Published composition range, percent by mass."
        },
        {
          "element": "P",
          "min_wt_pct": null,
          "max_wt_pct": "0.040",
          "nominal_wt_pct": null,
          "role": "specified",
          "source_id": "aerometals-1045",
          "note": "Published maximum, percent by mass."
        },
        {
          "element": "S",
          "min_wt_pct": null,
          "max_wt_pct": "0.050",
          "nominal_wt_pct": null,
          "role": "specified",
          "source_id": "aerometals-1045",
          "note": "Published maximum, percent by mass."
        },
        {
          "element": "Fe",
          "min_wt_pct": null,
          "max_wt_pct": null,
          "nominal_wt_pct": null,
          "role": "unspecified",
          "source_id": "aerometals-1045",
          "note": "Material is identified as iron-based; source omits a quantitative iron limit or explicit balance."
        }
      ],
      "source_ids": [
        "aerometals-1045"
      ],
      "notes": [
        "Typical producer chemistry for investment-casting reference; not a universal wrought-bar specification. Iron is the base; the source does not explicitly quantify its balance.",
        "Research reference; pending human review. No mechanical property guarantees are implied."
      ]
    },
    {
      "id": "interlloy-4140",
      "name": "4140 chromium-molybdenum steel (Interlloy reference)",
      "family": "iron-carbon",
      "base_element": "Fe",
      "designation": "4140 / AS 1444-1996",
      "description": "Chromium-molybdenum engineering steel for heat-treated components.",
      "applications": [
        "gears",
        "shafts",
        "bolts"
      ],
      "composition": [
        {
          "element": "C",
          "min_wt_pct": "0.36",
          "max_wt_pct": "0.44",
          "nominal_wt_pct": null,
          "role": "specified",
          "source_id": "interlloy-4140",
          "note": "Published composition range, percent by mass."
        },
        {
          "element": "Si",
          "min_wt_pct": "0.10",
          "max_wt_pct": "0.40",
          "nominal_wt_pct": null,
          "role": "specified",
          "source_id": "interlloy-4140",
          "note": "Published composition range, percent by mass."
        },
        {
          "element": "Mn",
          "min_wt_pct": "0.65",
          "max_wt_pct": "1.10",
          "nominal_wt_pct": null,
          "role": "specified",
          "source_id": "interlloy-4140",
          "note": "Published composition range, percent by mass."
        },
        {
          "element": "Cr",
          "min_wt_pct": "0.75",
          "max_wt_pct": "1.20",
          "nominal_wt_pct": null,
          "role": "specified",
          "source_id": "interlloy-4140",
          "note": "Published composition range, percent by mass."
        },
        {
          "element": "Mo",
          "min_wt_pct": "0.15",
          "max_wt_pct": "0.35",
          "nominal_wt_pct": null,
          "role": "specified",
          "source_id": "interlloy-4140",
          "note": "Published composition range, percent by mass."
        },
        {
          "element": "P",
          "min_wt_pct": null,
          "max_wt_pct": "0.04",
          "nominal_wt_pct": null,
          "role": "specified",
          "source_id": "interlloy-4140",
          "note": "Published maximum, percent by mass."
        },
        {
          "element": "S",
          "min_wt_pct": null,
          "max_wt_pct": "0.04",
          "nominal_wt_pct": null,
          "role": "specified",
          "source_id": "interlloy-4140",
          "note": "Published maximum, percent by mass."
        },
        {
          "element": "Fe",
          "min_wt_pct": null,
          "max_wt_pct": null,
          "nominal_wt_pct": null,
          "role": "unspecified",
          "source_id": "interlloy-4140",
          "note": "Material is identified as iron-based; source omits a quantitative iron limit or explicit balance."
        }
      ],
      "source_ids": [
        "interlloy-4140"
      ],
      "notes": [
        "Ranges follow this producer datasheet, not an asserted exact equivalence to every SAE 4140 specification. Source zero entries for P and S are represented as maximum-only limits.",
        "Research reference; pending human review. No mechanical property guarantees are implied."
      ]
    },
    {
      "id": "stainless-304",
      "name": "Type 304 stainless steel",
      "family": "iron-carbon",
      "base_element": "Fe",
      "designation": "UNS S30400",
      "description": "Austenitic chromium-nickel stainless steel.",
      "applications": [],
      "composition": [
        {
          "element": "C",
          "min_wt_pct": null,
          "max_wt_pct": "0.08",
          "nominal_wt_pct": null,
          "role": "specified",
          "source_id": "ssina-stainless",
          "note": "Published maximum, percent by mass."
        },
        {
          "element": "Cr",
          "min_wt_pct": "18.0",
          "max_wt_pct": "20.0",
          "nominal_wt_pct": null,
          "role": "specified",
          "source_id": "ssina-stainless",
          "note": "Published composition range, percent by mass."
        },
        {
          "element": "Ni",
          "min_wt_pct": "8.0",
          "max_wt_pct": "10.5",
          "nominal_wt_pct": null,
          "role": "specified",
          "source_id": "ssina-stainless",
          "note": "Published composition range, percent by mass."
        },
        {
          "element": "N",
          "min_wt_pct": null,
          "max_wt_pct": "0.10",
          "nominal_wt_pct": null,
          "role": "specified",
          "source_id": "ssina-stainless",
          "note": "Published maximum, percent by mass."
        },
        {
          "element": "Mn",
          "min_wt_pct": null,
          "max_wt_pct": "2",
          "nominal_wt_pct": null,
          "role": "specified",
          "source_id": "ssina-stainless",
          "note": "Published maximum, percent by mass."
        },
        {
          "element": "Fe",
          "min_wt_pct": null,
          "max_wt_pct": null,
          "nominal_wt_pct": null,
          "role": "unspecified",
          "source_id": "ssina-stainless",
          "note": "Material is identified as iron-based; source omits a quantitative iron limit or explicit balance."
        }
      ],
      "source_ids": [
        "ssina-stainless"
      ],
      "notes": [
        "Selected composition fields from the SSINA table; omitted elements are unknown here, not zero. SSINA cites several product specifications; confirm the applicable form and revision before purchasing.",
        "Research reference; pending human review. No mechanical property guarantees are implied."
      ]
    },
    {
      "id": "stainless-304l",
      "name": "Type 304L stainless steel",
      "family": "iron-carbon",
      "base_element": "Fe",
      "designation": "UNS S30403",
      "description": "Low-carbon austenitic chromium-nickel stainless steel.",
      "applications": [],
      "composition": [
        {
          "element": "C",
          "min_wt_pct": null,
          "max_wt_pct": "0.03",
          "nominal_wt_pct": null,
          "role": "specified",
          "source_id": "ssina-stainless",
          "note": "Published maximum, percent by mass."
        },
        {
          "element": "Cr",
          "min_wt_pct": "18.0",
          "max_wt_pct": "20.0",
          "nominal_wt_pct": null,
          "role": "specified",
          "source_id": "ssina-stainless",
          "note": "Published composition range, percent by mass."
        },
        {
          "element": "Ni",
          "min_wt_pct": "8.0",
          "max_wt_pct": "12.0",
          "nominal_wt_pct": null,
          "role": "specified",
          "source_id": "ssina-stainless",
          "note": "Published composition range, percent by mass."
        },
        {
          "element": "N",
          "min_wt_pct": null,
          "max_wt_pct": "0.10",
          "nominal_wt_pct": null,
          "role": "specified",
          "source_id": "ssina-stainless",
          "note": "Published maximum, percent by mass."
        },
        {
          "element": "Mn",
          "min_wt_pct": null,
          "max_wt_pct": "2",
          "nominal_wt_pct": null,
          "role": "specified",
          "source_id": "ssina-stainless",
          "note": "Published maximum, percent by mass."
        },
        {
          "element": "Fe",
          "min_wt_pct": null,
          "max_wt_pct": null,
          "nominal_wt_pct": null,
          "role": "unspecified",
          "source_id": "ssina-stainless",
          "note": "Material is identified as iron-based; source omits a quantitative iron limit or explicit balance."
        }
      ],
      "source_ids": [
        "ssina-stainless"
      ],
      "notes": [
        "Selected composition fields from the SSINA table; omitted elements are unknown here, not zero. SSINA cites several product specifications; confirm the applicable form and revision before purchasing.",
        "Research reference; pending human review. No mechanical property guarantees are implied."
      ]
    },
    {
      "id": "stainless-316",
      "name": "Type 316 stainless steel",
      "family": "iron-carbon",
      "base_element": "Fe",
      "designation": "UNS S31600",
      "description": "Molybdenum-bearing austenitic stainless steel.",
      "applications": [],
      "composition": [
        {
          "element": "C",
          "min_wt_pct": null,
          "max_wt_pct": "0.08",
          "nominal_wt_pct": null,
          "role": "specified",
          "source_id": "ssina-stainless",
          "note": "Published maximum, percent by mass."
        },
        {
          "element": "Cr",
          "min_wt_pct": "16.0",
          "max_wt_pct": "18.0",
          "nominal_wt_pct": null,
          "role": "specified",
          "source_id": "ssina-stainless",
          "note": "Published composition range, percent by mass."
        },
        {
          "element": "Ni",
          "min_wt_pct": "10.0",
          "max_wt_pct": "14.0",
          "nominal_wt_pct": null,
          "role": "specified",
          "source_id": "ssina-stainless",
          "note": "Published composition range, percent by mass."
        },
        {
          "element": "Mo",
          "min_wt_pct": "2.0",
          "max_wt_pct": "3.0",
          "nominal_wt_pct": null,
          "role": "specified",
          "source_id": "ssina-stainless",
          "note": "Published composition range, percent by mass."
        },
        {
          "element": "N",
          "min_wt_pct": null,
          "max_wt_pct": "0.10",
          "nominal_wt_pct": null,
          "role": "specified",
          "source_id": "ssina-stainless",
          "note": "Published maximum, percent by mass."
        },
        {
          "element": "Mn",
          "min_wt_pct": null,
          "max_wt_pct": "2",
          "nominal_wt_pct": null,
          "role": "specified",
          "source_id": "ssina-stainless",
          "note": "Published maximum, percent by mass."
        },
        {
          "element": "Fe",
          "min_wt_pct": null,
          "max_wt_pct": null,
          "nominal_wt_pct": null,
          "role": "unspecified",
          "source_id": "ssina-stainless",
          "note": "Material is identified as iron-based; source omits a quantitative iron limit or explicit balance."
        }
      ],
      "source_ids": [
        "ssina-stainless"
      ],
      "notes": [
        "Selected composition fields from the SSINA table; omitted elements are unknown here, not zero. SSINA cites several product specifications; confirm the applicable form and revision before purchasing.",
        "Research reference; pending human review. No mechanical property guarantees are implied."
      ]
    },
    {
      "id": "stainless-316l",
      "name": "Type 316L stainless steel",
      "family": "iron-carbon",
      "base_element": "Fe",
      "designation": "UNS S31603",
      "description": "Low-carbon molybdenum-bearing austenitic stainless steel.",
      "applications": [],
      "composition": [
        {
          "element": "C",
          "min_wt_pct": null,
          "max_wt_pct": "0.03",
          "nominal_wt_pct": null,
          "role": "specified",
          "source_id": "ssina-stainless",
          "note": "Published maximum, percent by mass."
        },
        {
          "element": "Cr",
          "min_wt_pct": "16.0",
          "max_wt_pct": "18.0",
          "nominal_wt_pct": null,
          "role": "specified",
          "source_id": "ssina-stainless",
          "note": "Published composition range, percent by mass."
        },
        {
          "element": "Ni",
          "min_wt_pct": "10.0",
          "max_wt_pct": "14.0",
          "nominal_wt_pct": null,
          "role": "specified",
          "source_id": "ssina-stainless",
          "note": "Published composition range, percent by mass."
        },
        {
          "element": "Mo",
          "min_wt_pct": "2.0",
          "max_wt_pct": "3.0",
          "nominal_wt_pct": null,
          "role": "specified",
          "source_id": "ssina-stainless",
          "note": "Published composition range, percent by mass."
        },
        {
          "element": "N",
          "min_wt_pct": null,
          "max_wt_pct": "0.10",
          "nominal_wt_pct": null,
          "role": "specified",
          "source_id": "ssina-stainless",
          "note": "Published maximum, percent by mass."
        },
        {
          "element": "Mn",
          "min_wt_pct": null,
          "max_wt_pct": "2",
          "nominal_wt_pct": null,
          "role": "specified",
          "source_id": "ssina-stainless",
          "note": "Published maximum, percent by mass."
        },
        {
          "element": "Fe",
          "min_wt_pct": null,
          "max_wt_pct": null,
          "nominal_wt_pct": null,
          "role": "unspecified",
          "source_id": "ssina-stainless",
          "note": "Material is identified as iron-based; source omits a quantitative iron limit or explicit balance."
        }
      ],
      "source_ids": [
        "ssina-stainless"
      ],
      "notes": [
        "Selected composition fields from the SSINA table; omitted elements are unknown here, not zero. SSINA cites several product specifications; confirm the applicable form and revision before purchasing.",
        "Research reference; pending human review. No mechanical property guarantees are implied."
      ]
    },
    {
      "id": "stainless-430",
      "name": "Type 430 stainless steel",
      "family": "iron-carbon",
      "base_element": "Fe",
      "designation": "UNS S43000",
      "description": "Ferritic chromium stainless steel.",
      "applications": [],
      "composition": [
        {
          "element": "C",
          "min_wt_pct": null,
          "max_wt_pct": "0.12",
          "nominal_wt_pct": null,
          "role": "specified",
          "source_id": "ssina-stainless",
          "note": "Published maximum, percent by mass."
        },
        {
          "element": "Cr",
          "min_wt_pct": "16.0",
          "max_wt_pct": "18.0",
          "nominal_wt_pct": null,
          "role": "specified",
          "source_id": "ssina-stainless",
          "note": "Published composition range, percent by mass."
        },
        {
          "element": "Ni",
          "min_wt_pct": null,
          "max_wt_pct": "0.75",
          "nominal_wt_pct": null,
          "role": "specified",
          "source_id": "ssina-stainless",
          "note": "Published maximum, percent by mass."
        },
        {
          "element": "Mn",
          "min_wt_pct": null,
          "max_wt_pct": "1",
          "nominal_wt_pct": null,
          "role": "specified",
          "source_id": "ssina-stainless",
          "note": "Published maximum, percent by mass."
        },
        {
          "element": "Fe",
          "min_wt_pct": null,
          "max_wt_pct": null,
          "nominal_wt_pct": null,
          "role": "unspecified",
          "source_id": "ssina-stainless",
          "note": "Material is identified as iron-based; source omits a quantitative iron limit or explicit balance."
        }
      ],
      "source_ids": [
        "ssina-stainless"
      ],
      "notes": [
        "Selected composition fields from the SSINA table; omitted elements are unknown here, not zero. SSINA cites several product specifications; confirm the applicable form and revision before purchasing.",
        "Research reference; pending human review. No mechanical property guarantees are implied."
      ]
    },
    {
      "id": "stainless-440c",
      "name": "CarTech 440C stainless steel",
      "family": "iron-carbon",
      "base_element": "Fe",
      "designation": "UNS S44004",
      "description": "High-carbon chromium stainless steel used after hardening and tempering.",
      "applications": [
        "bearing balls",
        "bearing races",
        "valve seats"
      ],
      "composition": [
        {
          "element": "C",
          "min_wt_pct": "0.95",
          "max_wt_pct": "1.20",
          "nominal_wt_pct": null,
          "role": "specified",
          "source_id": "carpenter-440c",
          "note": "Published composition range, percent by mass."
        },
        {
          "element": "Cr",
          "min_wt_pct": "16.00",
          "max_wt_pct": "18.00",
          "nominal_wt_pct": null,
          "role": "specified",
          "source_id": "carpenter-440c",
          "note": "Published composition range, percent by mass."
        },
        {
          "element": "Mn",
          "min_wt_pct": null,
          "max_wt_pct": "1.00",
          "nominal_wt_pct": null,
          "role": "specified",
          "source_id": "carpenter-440c",
          "note": "Published maximum, percent by mass."
        },
        {
          "element": "Si",
          "min_wt_pct": null,
          "max_wt_pct": "1.00",
          "nominal_wt_pct": null,
          "role": "specified",
          "source_id": "carpenter-440c",
          "note": "Published maximum, percent by mass."
        },
        {
          "element": "P",
          "min_wt_pct": null,
          "max_wt_pct": "0.040",
          "nominal_wt_pct": null,
          "role": "specified",
          "source_id": "carpenter-440c",
          "note": "Published maximum, percent by mass."
        },
        {
          "element": "S",
          "min_wt_pct": null,
          "max_wt_pct": "0.030",
          "nominal_wt_pct": null,
          "role": "specified",
          "source_id": "carpenter-440c",
          "note": "Published maximum, percent by mass."
        },
        {
          "element": "Mo",
          "min_wt_pct": null,
          "max_wt_pct": "0.75",
          "nominal_wt_pct": null,
          "role": "specified",
          "source_id": "carpenter-440c",
          "note": "Published maximum, percent by mass."
        },
        {
          "element": "Fe",
          "min_wt_pct": null,
          "max_wt_pct": null,
          "nominal_wt_pct": null,
          "role": "balance",
          "source_id": "carpenter-440c",
          "note": "Balance is qualitative; no numeric remainder is calculated."
        }
      ],
      "source_ids": [
        "carpenter-440c"
      ],
      "notes": [
        "Research reference; pending human review. No mechanical property guarantees are implied."
      ]
    },
    {
      "id": "cast-iron-g2",
      "name": "Dura-Bar G2 gray iron",
      "family": "iron-carbon",
      "base_element": "Fe",
      "designation": "Dura-Bar G2",
      "description": "Continuous-cast iron with graphite flakes in a pearlitic matrix.",
      "applications": [
        "hydraulic manifolds",
        "machine components"
      ],
      "composition": [
        {
          "element": "C",
          "min_wt_pct": "2.60",
          "max_wt_pct": "3.75",
          "nominal_wt_pct": null,
          "role": "specified",
          "source_id": "dura-g2",
          "note": "Published composition range, percent by mass."
        },
        {
          "element": "Si",
          "min_wt_pct": "1.80",
          "max_wt_pct": "3.00",
          "nominal_wt_pct": null,
          "role": "specified",
          "source_id": "dura-g2",
          "note": "Published composition range, percent by mass."
        },
        {
          "element": "Mn",
          "min_wt_pct": "0.60",
          "max_wt_pct": "0.95",
          "nominal_wt_pct": null,
          "role": "specified",
          "source_id": "dura-g2",
          "note": "Published composition range, percent by mass."
        },
        {
          "element": "S",
          "min_wt_pct": null,
          "max_wt_pct": "0.07",
          "nominal_wt_pct": null,
          "role": "specified",
          "source_id": "dura-g2",
          "note": "Published maximum, percent by mass."
        },
        {
          "element": "P",
          "min_wt_pct": null,
          "max_wt_pct": "0.12",
          "nominal_wt_pct": null,
          "role": "specified",
          "source_id": "dura-g2",
          "note": "Published maximum, percent by mass."
        },
        {
          "element": "Fe",
          "min_wt_pct": null,
          "max_wt_pct": null,
          "nominal_wt_pct": null,
          "role": "unspecified",
          "source_id": "dura-g2",
          "note": "Material is identified as iron-based; source omits a quantitative iron limit or explicit balance."
        }
      ],
      "source_ids": [
        "dura-g2"
      ],
      "notes": [
        "Producer-specific chemistry; carbon and silicon targets depend on bar size. Multiphase material with separate graphite and metallic matrix; not a single homogeneous iron-carbon compound. Iron is the base, but no numeric balance is invented.",
        "Research reference; pending human review. No mechanical property guarantees are implied."
      ]
    },
    {
      "id": "cast-iron-65-45-12",
      "name": "Dura-Bar 65-45-12 ductile iron",
      "family": "iron-carbon",
      "base_element": "Fe",
      "designation": "Dura-Bar / ASTM A536 65-45-12",
      "description": "Continuous-cast iron with graphite nodules in a predominantly ferritic matrix.",
      "applications": [
        "gears",
        "valves",
        "pistons"
      ],
      "composition": [
        {
          "element": "C",
          "min_wt_pct": "3.50",
          "max_wt_pct": "3.90",
          "nominal_wt_pct": null,
          "role": "specified",
          "source_id": "dura-65-45-12",
          "note": "Published composition range, percent by mass."
        },
        {
          "element": "Si",
          "min_wt_pct": "2.25",
          "max_wt_pct": "3.00",
          "nominal_wt_pct": null,
          "role": "specified",
          "source_id": "dura-65-45-12",
          "note": "Published composition range, percent by mass."
        },
        {
          "element": "Mn",
          "min_wt_pct": "0.15",
          "max_wt_pct": "0.35",
          "nominal_wt_pct": null,
          "role": "specified",
          "source_id": "dura-65-45-12",
          "note": "Published composition range, percent by mass."
        },
        {
          "element": "S",
          "min_wt_pct": null,
          "max_wt_pct": "0.025",
          "nominal_wt_pct": null,
          "role": "specified",
          "source_id": "dura-65-45-12",
          "note": "Published maximum, percent by mass."
        },
        {
          "element": "P",
          "min_wt_pct": null,
          "max_wt_pct": "0.05",
          "nominal_wt_pct": null,
          "role": "specified",
          "source_id": "dura-65-45-12",
          "note": "Published maximum, percent by mass."
        },
        {
          "element": "Mg",
          "min_wt_pct": null,
          "max_wt_pct": null,
          "nominal_wt_pct": null,
          "role": "unspecified",
          "source_id": "dura-65-45-12",
          "note": "Magnesium addition is identified; no concentration is published on this page."
        },
        {
          "element": "Fe",
          "min_wt_pct": null,
          "max_wt_pct": null,
          "nominal_wt_pct": null,
          "role": "unspecified",
          "source_id": "dura-65-45-12",
          "note": "Material is identified as iron-based; source omits a quantitative iron limit or explicit balance."
        }
      ],
      "source_ids": [
        "dura-65-45-12"
      ],
      "notes": [
        "Producer-specific chemistry; carbon and silicon targets depend on bar size. Multiphase material with separate graphite and metallic matrix; not a single homogeneous iron-carbon compound. Iron is the base, but no numeric balance is invented.",
        "Research reference; pending human review. No mechanical property guarantees are implied."
      ]
    },
    {
      "id": "cast-iron-80-55-06",
      "name": "Dura-Bar 80-55-06 ductile iron",
      "family": "iron-carbon",
      "base_element": "Fe",
      "designation": "Dura-Bar / ASTM A536 80-55-06",
      "description": "Continuous-cast iron with graphite nodules in a partially pearlitic matrix.",
      "applications": [
        "gears",
        "housings",
        "rotors"
      ],
      "composition": [
        {
          "element": "C",
          "min_wt_pct": "3.50",
          "max_wt_pct": "3.90",
          "nominal_wt_pct": null,
          "role": "specified",
          "source_id": "dura-80-55-06",
          "note": "Published composition range, percent by mass."
        },
        {
          "element": "Si",
          "min_wt_pct": "2.25",
          "max_wt_pct": "3.00",
          "nominal_wt_pct": null,
          "role": "specified",
          "source_id": "dura-80-55-06",
          "note": "Published composition range, percent by mass."
        },
        {
          "element": "Mn",
          "min_wt_pct": "0.15",
          "max_wt_pct": "0.35",
          "nominal_wt_pct": null,
          "role": "specified",
          "source_id": "dura-80-55-06",
          "note": "Published composition range, percent by mass."
        },
        {
          "element": "S",
          "min_wt_pct": null,
          "max_wt_pct": "0.025",
          "nominal_wt_pct": null,
          "role": "specified",
          "source_id": "dura-80-55-06",
          "note": "Published maximum, percent by mass."
        },
        {
          "element": "P",
          "min_wt_pct": null,
          "max_wt_pct": "0.05",
          "nominal_wt_pct": null,
          "role": "specified",
          "source_id": "dura-80-55-06",
          "note": "Published maximum, percent by mass."
        },
        {
          "element": "Mg",
          "min_wt_pct": null,
          "max_wt_pct": null,
          "nominal_wt_pct": null,
          "role": "unspecified",
          "source_id": "dura-80-55-06",
          "note": "Magnesium addition is identified; no concentration is published on this page."
        },
        {
          "element": "Fe",
          "min_wt_pct": null,
          "max_wt_pct": null,
          "nominal_wt_pct": null,
          "role": "unspecified",
          "source_id": "dura-80-55-06",
          "note": "Material is identified as iron-based; source omits a quantitative iron limit or explicit balance."
        }
      ],
      "source_ids": [
        "dura-80-55-06"
      ],
      "notes": [
        "Producer-specific chemistry; carbon and silicon targets depend on bar size. Multiphase material with separate graphite and metallic matrix; not a single homogeneous iron-carbon compound. Iron is the base, but no numeric balance is invented.",
        "Research reference; pending human review. No mechanical property guarantees are implied."
      ]
    },
    {
      "id": "nickel-200",
      "name": "Nickel 200",
      "family": "nickel",
      "base_element": "Ni",
      "designation": "UNS N02200",
      "description": "Commercially pure wrought nickel grade.",
      "applications": [
        "chemical shipping drums",
        "electronic parts"
      ],
      "composition": [
        {
          "element": "Ni+Co",
          "min_wt_pct": "99.0",
          "max_wt_pct": null,
          "nominal_wt_pct": null,
          "role": "specified",
          "source_id": "sm-nickel-200-201",
          "note": "Combined nickel plus cobalt minimum; not a pure nickel-only minimum."
        },
        {
          "element": "Cu",
          "min_wt_pct": null,
          "max_wt_pct": "0.25",
          "nominal_wt_pct": null,
          "role": "specified",
          "source_id": "sm-nickel-200-201",
          "note": "Published maximum, percent by mass."
        },
        {
          "element": "Fe",
          "min_wt_pct": null,
          "max_wt_pct": "0.40",
          "nominal_wt_pct": null,
          "role": "specified",
          "source_id": "sm-nickel-200-201",
          "note": "Published maximum, percent by mass."
        },
        {
          "element": "Mn",
          "min_wt_pct": null,
          "max_wt_pct": "0.35",
          "nominal_wt_pct": null,
          "role": "specified",
          "source_id": "sm-nickel-200-201",
          "note": "Published maximum, percent by mass."
        },
        {
          "element": "C",
          "min_wt_pct": null,
          "max_wt_pct": "0.15",
          "nominal_wt_pct": null,
          "role": "specified",
