Repository: szajsjem/universe-db

# Universe Database

Reproducible SQLite data and Python tools for physics, chemistry, materials,
and nuclear properties. Source citations, units, conditions, uncertainty,
provenance, and review status remain attached to the data. Missing values stay
missing; model predictions are labeled approximations.

## Database files

The repository's `universe.db` contains the reviewed core, rebuilt from
[`migrations/`](migrations) and [`seed/`](seed). The checked-in
`universe-unverified.db` contains the Wikipedia research snapshot and source
review audits. Standalone research references are stored in `alloys.db`,
`elements.db`, `isotopes.db`, `crystals.db`, `atomic.db`, `spectra.db`, and

File: sources/alloys/properties_copper.json
{
  "sources": [
    {
      "id": "wieland-concast-properties-c26000",
      "title": "Wieland Concast C26000 alloy: physical and mechanical properties",
      "url": "https://www.concast.com/c26000.php",
      "publisher": "Wieland Concast",
      "retrieved_at": "2026-10-11",
      "version": "Web product specification retrieved 2026-10-11; mechanical table references ASTM B927/B927M-23",
      "license_note": "Uncopyrightable factual alloy identities, composition limits, and numerical property facts only; no source prose reproduced."
    },
    {
      "id": "wieland-concast-properties-c51000",
      "title": "Wieland Concast C51000 alloy: physical and mechanical properties",
      "url": "https://www.concast.com/c51000.php",
      "publisher": "Wieland Concast",
      "retrieved_at": "2026-10-11",
      "version": "Web product specification retrieved 2026-10-11; mechanical table references ASTM B139/B139M-12(2024)",
      "license_note": "Uncopyrightable factual alloy identities, composition limits, and numerical property facts only; no source prose reproduced."
    },
    {
      "id": "wieland-concast-properties-c52100",
      "title": "Wieland Concast C52100 alloy: physical and mechanical properties",
      "url": "https://www.concast.com/c52100.php",
      "publisher": "Wieland Concast",
      "retrieved_at": "2026-10-11",
      "version": "Web product specification retrieved 2026-10-11; mechanical table references ASTM B139/B139M-12(2024)",
      "license_note": "Uncopyrightable factual alloy identities, composition limits, and numerical property facts only; no source prose reproduced."
    },
    {
      "id": "wieland-concast-properties-c95400",
      "title": "Wieland Concast C95400 alloy: physical and mechanical properties",
      "url": "https://www.concast.com/c95400.php",
      "publisher": "Wieland Concast",
      "retrieved_at": "2026-10-11",
      "version": "Web product specification retrieved 2026-10-11; mechanical table references ASTM B505/B505M-23",
      "license_note": "Uncopyrightable factual alloy identities, composition limits, and numerical property facts only; no source prose reproduced."
    },
    {
      "id": "wieland-concast-properties-c93200",
      "title": "Wieland Concast C93200 alloy: physical and mechanical properties",
      "url": "https://www.concast.com/c93200.php",
      "publisher": "Wieland Concast",
      "retrieved_at": "2026-10-11",
      "version": "Web product specification retrieved 2026-10-11; mechanical table references ASTM B505/B505M-23",
      "license_note": "Uncopyrightable factual alloy identities, composition limits, and numerical property facts only; no source prose reproduced."
    }
  ],
  "alloys": [],
  "properties": [
    {
      "id": "prop-cu-c26000-concast-density",
      "alloy_id": "cu-c26000",
      "property": "density",
      "unit": "g/cm3",
      "value": "8.53",
      "min": null,
      "max": null,
      "uncertainty": null,
      "temperature_c": "20",
      "condition": "Specific temper not stated in physical-property table",
      "method": "not specified by source",
      "source_id": "wieland-concast-properties-c26000",
      "source_locator": "Physical properties, Metric column, Density row",
      "note": "The supplier attributes this physical-property table to CDA. Metric density is explicitly specified at 20 degC.",
      "value_kind": "typical"
    },
    {
      "id": "prop-cu-c26000-concast-melting",
      "alloy_id": "cu-c26000",
      "property": "melting_range",
      "unit": "degC",
      "value": null,
      "min": "916",
      "max": "954",
      "uncertainty": null,
      "temperature_c": null,
      "condition": "Specific temper not stated in physical-property table",
      "method": "not specified by source",
      "source_id": "wieland-concast-properties-c26000",
      "source_locator": "Physical properties, Metric column, Melting point - solidus and liquidus rows",
      "note": "Solidus and liquidus define the reported interval. Heating rate and measurement method are not specified.",
      "value_kind": "range"
    },
    {
      "id": "prop-cu-c26000-concast-young",
      "alloy_id": "cu-c26000",
      "property": "youngs_modulus",
      "unit": "GPa",
      "value": "110.317",
      "min": null,
      "max": null,
      "uncertainty": null,
      "temperature_c": null,
      "condition": "Specific temper not stated in physical-property table",
      "method": "not specified by source",
      "source_id": "wieland-concast-properties-c26000",
      "source_locator": "Physical properties, Metric column, Modulus of elasticity in tension row",
      "note": "Source modulus is 110317 MPa, converted exactly to GPa by division by 1000. Temperature and material temper are not specified for this row.",
      "value_kind": "typical"
    },
    {
      "id": "prop-cu-c26000-concast-tensile",
      "alloy_id": "cu-c26000",
      "property": "tensile_strength",
      "unit": "MPa",
      "value": null,
      "min": "345",
      "max": null,
      "uncertainty": null,
      "temperature_c": null,
      "condition": "H01 quarter hard; rod diameter under 1/2 inch",
      "method": "Supplier table according to ASTM B927/B927M-23; individual test method not specified",
      "source_id": "wieland-concast-properties-c26000",
      "source_locator": "Mechanical properties, H01 quarter hard; rod diameter under 1/2 inch, Tensile strength min, MPa column",
      "note": "Specified lower bound for this product and size condition; not a typical measured strength.",
      "value_kind": "minimum"
    },
    {
      "id": "prop-cu-c26000-concast-elongation",
      "alloy_id": "cu-c26000",
      "property": "elongation",
      "unit": "%",
      "value": null,
      "min": "20",
      "max": null,
      "uncertainty": null,
      "temperature_c": null,
      "condition": "H01 quarter hard; rod diameter under 1/2 inch",
      "method": "Supplier table according to ASTM B927/B927M-23; elongation gauge length 4 times diameter or thickness",
      "source_id": "wieland-concast-properties-c26000",
      "source_locator": "Mechanical properties, H01 quarter hard; rod diameter under 1/2 inch, Elongation min column",
      "note": "Specified minimum elongation on the source gauge basis; temperature is not stated.",
      "value_kind": "minimum"
    },
    {
      "id": "prop-cu-c51000-concast-density",
      "alloy_id": "cu-c51000",
      "property": "density",
      "unit": "g/cm3",
      "value": "8.86",
      "min": null,
      "max": null,
      "uncertainty": null,
      "temperature_c": "20",
      "condition": "Specific temper not stated in physical-property table",
      "method": "not specified by source",
      "source_id": "wieland-concast-properties-c51000",
      "source_locator": "Physical properties, Metric column, Density row",
      "note": "The supplier attributes this physical-property table to CDA. Metric density is explicitly specified at 20 degC.",
      "value_kind": "typical"
    },
    {
      "id": "prop-cu-c51000-concast-melting",
      "alloy_id": "cu-c51000",
      "property": "melting_range",
      "unit": "degC",
      "value": null,
      "min": "954",
      "max": "1049",
      "uncertainty": null,
      "temperature_c": null,
      "condition": "Specific temper not stated in physical-property table",
      "method": "not specified by source",
      "source_id": "wieland-concast-properties-c51000",
      "source_locator": "Physical properties, Metric column, Melting point - solidus and liquidus rows",
      "note": "Solidus and liquidus define the reported interval. Heating rate and measurement method are not specified.",
      "value_kind": "range"
    },
    {
      "id": "prop-cu-c51000-concast-young",
      "alloy_id": "cu-c51000",
      "property": "youngs_modulus",
      "unit": "GPa",
      "value": "110.31",
      "min": null,
      "max": null,
      "uncertainty": null,
      "temperature_c": null,
      "condition": "Specific temper not stated in physical-property table",
      "method": "not specified by source",
      "source_id": "wieland-concast-properties-c51000",
      "source_locator": "Physical properties, Metric column, Modulus of elasticity in tension row",
      "note": "Source modulus is 110310 MPa, converted exactly to GPa by division by 1000. Temperature and material temper are not specified for this row.",
      "value_kind": "typical"
    },
    {
      "id": "prop-cu-c51000-concast-tensile",
      "alloy_id": "cu-c51000",
      "property": "tensile_strength",
      "unit": "MPa",
      "value": null,
      "min": "485",
      "max": null,
      "uncertainty": null,
      "temperature_c": null,
      "condition": "H04 hard; round and hexagonal sizes 1/4 to 1/2 inch inclusive",
      "method": "Supplier table according to ASTM B139/B139M-12(2024); individual test method not specified",
      "source_id": "wieland-concast-properties-c51000",
      "source_locator": "Mechanical properties, H04 hard; round and hexagonal sizes 1/4 to 1/2 inch inclusive, Tensile strength min, MPa column",
      "note": "Specified lower bound for this product and size condition; not a typical measured strength.",
      "value_kind": "minimum"
    },
    {
      "id": "prop-cu-c51000-concast-elongation",
      "alloy_id": "cu-c51000",
      "property": "elongation",
      "unit": "%",
      "value": null,
      "min": "13",
      "max": null,
      "uncertainty": null,
      "temperature_c": null,
      "condition": "H04 hard; round and hexagonal sizes 1/4 to 1/2 inch inclusive",
      "method": "Supplier table according to ASTM B139/B139M-12(2024); elongation gauge length 4 times diameter or specimen thickness",
      "source_id": "wieland-concast-properties-c51000",
      "source_locator": "Mechanical properties, H04 hard; round and hexagonal sizes 1/4 to 1/2 inch inclusive, Elongation min column",
      "note": "Specified minimum elongation on the source gauge basis; temperature is not stated.",
      "value_kind": "minimum"
    },
    {
      "id": "prop-cu-c52100-concast-density",
      "alloy_id": "cu-c52100",
      "property": "density",
      "unit": "g/cm3",
      "value": "8.8",
      "min": null,
      "max": null,
      "uncertainty": null,
      "temperature_c": "20",
      "condition": "Specific temper not stated in physical-property table",
      "method": "not specified by source",
      "source_id": "wieland-concast-properties-c52100",
      "source_locator": "Physical properties, Metric column, Density row",
      "note": "The supplier attributes this physical-property table to CDA. Metric density is explicitly specified at 20 degC.",
      "value_kind": "typical"
    },
    {
      "id": "prop-cu-c52100-concast-melting",
      "alloy_id": "cu-c52100",
      "property": "melting_range",
      "unit": "degC",
      "value": null,
      "min": "882",
      "max": "1027",
      "uncertainty": null,
      "temperature_c": null,
      "condition": "Specific temper not stated in physical-property table",
      "method": "not specified by source",
      "source_id": "wieland-concast-properties-c52100",
      "source_locator": "Physical properties, Metric column, Melting point - solidus and liquidus rows",
      "note": "Solidus and liquidus define the reported interval. Heating rate and measurement method are not specified.",
      "value_kind": "range"
    },
    {
      "id": "prop-cu-c52100-concast-young",
      "alloy_id": "cu-c52100",
      "property": "youngs_modulus",
      "unit": "GPa",
      "value": "110.31",
      "min": null,
      "max": null,
      "uncertainty": null,
      "temperature_c": null,
      "condition": "Specific temper not stated in physical-property table",
      "method": "not specified by source",
      "source_id": "wieland-concast-properties-c52100",
      "source_locator": "Physical properties, Metric column, Modulus of elasticity in tension row",
      "note": "Source modulus is 110310 MPa, converted exactly to GPa by division by 1000. Temperature and material temper are not specified for this row.",
      "value_kind": "typical"
    },
    {
      "id": "prop-cu-c52100-concast-tensile",
      "alloy_id": "cu-c52100",
      "property": "tensile_strength",
      "unit": "MPa",
      "value": null,
      "min": "585",
      "max": null,
      "uncertainty": null,
      "temperature_c": null,
      "condition": "H04 hard; round and hexagonal sizes 1/4 to 1/2 inch inclusive",
      "method": "Supplier table according to ASTM B139/B139M-12(2024); individual test method not specified",
      "source_id": "wieland-concast-properties-c52100",
      "source_locator": "Mechanical properties, H04 hard; round and hexagonal sizes 1/4 to 1/2 inch inclusive, Tensile strength min, MPa column",
      "note": "Specified lower bound for this product and size condition; not a typical measured strength.",
      "value_kind": "minimum"
    },
    {
      "id": "prop-cu-c52100-concast-elongation",
      "alloy_id": "cu-c52100",
      "property": "elongation",
      "unit": "%",
      "value": null,
      "min": "12",
      "max": null,
      "uncertainty": null,
      "temperature_c": null,
      "condition": "H04 hard; round and hexagonal sizes 1/4 to 1/2 inch inclusive",
      "method": "Supplier table according to ASTM B139/B139M-12(2024); elongation gauge length 4 times diameter or specimen thickness",
      "source_id": "wieland-concast-properties-c52100",
      "source_locator": "Mechanical properties, H04 hard; round and hexagonal sizes 1/4 to 1/2 inch inclusive, Elongation min column",
      "note": "Specified minimum elongation on the source gauge basis; temperature is not stated.",
      "value_kind": "minimum"
    },
    {
      "id": "prop-cu-c95400-concast-density",
      "alloy_id": "cu-c95400",
      "property": "density",
      "unit": "g/cm3",
      "value": "7.45",
      "min": null,
      "max": null,
      "uncertainty": null,
      "temperature_c": "20",
      "condition": "Specific temper not stated in physical-property table",
      "method": "not specified by source",
      "source_id": "wieland-concast-properties-c95400",
      "source_locator": "Physical properties, Metric column, Density row",
      "note": "The supplier attributes this physical-property table to CDA. Metric density is explicitly specified at 20 degC.",
      "value_kind": "typical"
    },
    {
      "id": "prop-cu-c95400-concast-melting",
      "alloy_id": "cu-c95400",
      "property": "melting_range",
      "unit": "degC",
      "value": null,
      "min": "1027",
      "max": "1038",
      "uncertainty": null,
      "temperature_c": null,
      "condition": "Specific temper not stated in physical-property table",
      "method": "not specified by source",
      "source_id": "wieland-concast-properties-c95400",
      "source_locator": "Physical properties, Metric column, Melting point - solidus and liquidus rows",
      "note": "Solidus and liquidus define the reported interval. Heating rate and measurement method are not specified.",
      "value_kind": "range"
    },
    {
      "id": "prop-cu-c95400-concast-young",
      "alloy_id": "cu-c95400",
      "property": "youngs_modulus",
      "unit": "GPa",
      "value": "107",
      "min": null,
      "max": null,
      "uncertainty": null,
      "temperature_c": null,
      "condition": "Specific temper not stated in physical-property table",
      "method": "not specified by source",
      "source_id": "wieland-concast-properties-c95400",
      "source_locator": "Physical properties, Metric column, Modulus of elasticity in tension row",
      "note": "Source modulus is 107000 MPa, converted exactly to GPa by division by 1000. Temperature and material temper are not specified for this row.",
      "value_kind": "typical"
    },
    {
      "id": "prop-cu-c95400-concast-tensile",
      "alloy_id": "cu-c95400",
      "property": "tensile_strength",
      "unit": "MPa",
      "value": null,
      "min": "586",
      "max": null,
      "uncertainty": null,
      "temperature_c": null,
      "condition": "Supplier material covered by ASTM B505/B505M-23; additional temper not stated in mechanical-property row",
      "method": "Supplier table according to ASTM B505/B505M-23; individual test method not specified",
      "source_id": "wieland-concast-properties-c95400",
      "source_locator": "Mechanical properties, Supplier material covered by ASTM B505/B505M-23; additional temper not stated in mechanical-property row, Tensile strength min, MPa column",
      "note": "Specified lower bound for this product and size condition; not a typical measured strength.",
      "value_kind": "minimum"
    },
    {
      "id": "prop-cu-c95400-concast-elongation",
      "alloy_id": "cu-c95400",
      "property": "elongation",
      "unit": "%",
      "value": null,
      "min": "12",
      "max": null,
      "uncertainty": null,
      "temperature_c": null,
      "condition": "Supplier material covered by ASTM B505/B505M-23; additional temper not stated in mechanical-property row",
      "method": "Supplier table according to ASTM B505/B505M-23; elongation gauge length 2 inches or 50 mm",
      "source_id": "wieland-concast-properties-c95400",
      "source_locator": "Mechanical properties, Supplier material covered by ASTM B505/B505M-23; additional temper not stated in mechanical-property row, Elongation min column",
      "note": "Specified minimum elongation on the source gauge basis; temperature is not stated.",
      "value_kind": "minimum"
    },
    {
      "id": "prop-cu-c93200-concast-density",
      "alloy_id": "cu-c93200",
      "property": "density",
      "unit": "g/cm3",
      "value": "8.91",
      "min": null,
      "max": null,
      "uncertainty": null,
      "temperature_c": "20",
      "condition": "Specific temper not stated in physical-property table",
      "method": "not specified by source",
      "source_id": "wieland-concast-properties-c93200",
      "source_locator": "Physical properties, Metric column, Density row",
      "note": "The supplier attributes this physical-property table to CDA. Metric density is explicitly specified at 20 degC.",
      "value_kind": "typical"
    },
    {
      "id": "prop-cu-c93200-concast-melting",
      "alloy_id": "cu-c93200",
      "property": "melting_range",
      "unit": "degC",
      "value": null,
      "min": "854",
      "max": "977",
      "uncertainty": null,
      "temperature_c": null,
      "condition": "Specific temper not stated in physical-property table",
      "method": "not specified by source",
      "source_id": "wieland-concast-properties-c93200",
      "source_locator": "Physical properties, Metric column, Melting point - solidus and liquidus rows",
      "note": "Solidus and liquidus define the reported interval. Heating rate and measurement method are not specified.",
      "value_kind": "range"
    },
    {
      "id": "prop-cu-c93200-concast-young",
      "alloy_id": "cu-c93200",
      "property": "youngs_modulus",
      "unit": "GPa",
      "value": "100",
      "min": null,
      "max": null,
      "uncertainty": null,
      "temperature_c": null,
      "condition": "Specific temper not stated in physical-property table",
      "method": "not specified by source",
      "source_id": "wieland-concast-properties-c93200",
      "source_locator": "Physical properties, Metric column, Modulus of elasticity in tension row",
      "note": "Source modulus is 100000 MPa, converted exactly to GPa by division by 1000. Temperature and material temper are not specified for this row.",
      "value_kind": "typical"
    },
    {
      "id": "prop-cu-c93200-concast-tensile",
      "alloy_id": "cu-c93200",
      "property": "tensile_strength",
      "unit": "MPa",
      "value": null,
      "min": "241",
      "max": null,
      "uncertainty": null,
      "temperature_c": null,
      "condition": "Supplier material covered by ASTM B505/B505M-23; additional temper not stated in mechanical-property row",
      "method": "Supplier table according to ASTM B505/B505M-23; individual test method not specified",
      "source_id": "wieland-concast-properties-c93200",
      "source_locator": "Mechanical properties, Supplier material covered by ASTM B505/B505M-23; additional temper not stated in mechanical-property row, Tensile strength min, MPa column",
      "note": "Specified lower bound for this product and size condition; not a typical measured strength.",
      "value_kind": "minimum"
    },
    {
      "id": "prop-cu-c93200-concast-elongation",
      "alloy_id": "cu-c93200",
      "property": "elongation",
      "unit": "%",
      "value": null,
      "min": "10",
      "max": null,
      "uncertainty": null,
      "temperature_c": null,
      "condition": "Supplier material covered by ASTM B505/B505M-23; additional temper not stated in mechanical-property row",
      "method": "Supplier table according to ASTM B505/B505M-23; elongation gauge length 2 inches or 50 mm",
      "source_id": "wieland-concast-properties-c93200",
      "source_locator": "Mechanical properties, Supplier material covered by ASTM B505/B505M-23; additional temper not stated in mechanical-property row, Elongation min column",
      "note": "Specified minimum elongation on the source gauge basis; temperature is not stated.",
      "value_kind": "minimum"
    }
  ]
}
