Repository: szajsjem/universe-db

# Universe Database

Reproducible SQLite data and Python tools for physics, chemistry, materials,
and nuclear properties. Source citations, units, conditions, uncertainty,
provenance, and review status remain attached to the data. Missing values stay
missing; model predictions are labeled approximations.

## Database files

The repository's `universe.db` contains the reviewed core, rebuilt from
[`migrations/`](migrations) and [`seed/`](seed). The checked-in
`universe-unverified.db` contains the Wikipedia research snapshot and source
review audits. Standalone research references are stored in `alloys.db`,
`elements.db`, `isotopes.db`, `crystals.db`, `atomic.db`, `spectra.db`, and

File: sources/alloys/properties_ferrous.json
{
  "sources": [],
  "alloys": [],
  "properties": [
    {
      "id": "nickel-200-density-1",
      "alloy_id": "nickel-200",
      "property": "density",
      "unit": "g/cm3",
      "value": "8.89",
      "min": null,
      "max": null,
      "uncertainty": null,
      "temperature_c": null,
      "condition": "Material condition not specified by source.",
      "method": "not specified by source",
      "source_id": "sm-nickel-200-201",
      "source_locator": "Table 2, page 1",
      "note": "",
      "value_kind": "typical"
    },
    {
      "id": "nickel-200-melting_range-1",
      "alloy_id": "nickel-200",
      "property": "melting_range",
      "unit": "degC",
      "value": null,
      "min": "1435",
      "max": "1446",
      "uncertainty": null,
      "temperature_c": null,
      "condition": "Material condition not specified by source.",
      "method": "not specified by source",
      "source_id": "sm-nickel-200-201",
      "source_locator": "Table 2, page 1",
      "note": "Published melting interval; not a test-temperature range.",
      "value_kind": "range"
    },
    {
      "id": "nickel-200-specific_heat_capacity-1",
      "alloy_id": "nickel-200",
      "property": "specific_heat_capacity",
      "unit": "J/(g*K)",
      "value": "0.456",
      "min": null,
      "max": null,
      "uncertainty": null,
      "temperature_c": null,
      "condition": "Material condition not specified by source.",
      "method": "not specified by source",
      "source_id": "sm-nickel-200-201",
      "source_locator": "Table 2, page 1",
      "note": "Source J/(kg*degC) divided by 1000. ",
      "value_kind": "typical"
    },
    {
      "id": "nickel-200-thermal_conductivity-1",
      "alloy_id": "nickel-200",
      "property": "thermal_conductivity",
      "unit": "W/(m*K)",
      "value": "70.3",
      "min": null,
      "max": null,
      "uncertainty": null,
      "temperature_c": "20",
      "condition": "Annealed nickel.",
      "method": "not specified by source",
      "source_id": "sm-nickel-200-201",
      "source_locator": "Table 3, page 1, 20 degC row",
      "note": "",
      "value_kind": "typical"
    },
    {
      "id": "nickel-200-electrical_resistivity-1",
      "alloy_id": "nickel-200",
      "property": "electrical_resistivity",
      "unit": "microohm*m",
      "value": "0.096",
      "min": null,
      "max": null,
      "uncertainty": null,
      "temperature_c": "20",
      "condition": "Annealed nickel.",
      "method": "not specified by source",
      "source_id": "sm-nickel-200-201",
      "source_locator": "Table 3, page 1, 20 degC row",
      "note": "",
      "value_kind": "typical"
    },
    {
      "id": "nickel-200-youngs_modulus-1",
      "alloy_id": "nickel-200",
      "property": "youngs_modulus",
      "unit": "GPa",
      "value": "205",
      "min": null,
      "max": null,
      "uncertainty": null,
      "temperature_c": "26",
      "condition": "Annealed nickel.",
      "method": "Dynamic elastic-property measurement.",
      "source_id": "sm-nickel-200-201",
      "source_locator": "Table 4, page 2, 26 degC row",
      "note": "",
      "value_kind": "typical"
    },
    {
      "id": "nickel-200-shear_modulus-1",
      "alloy_id": "nickel-200",
      "property": "shear_modulus",
      "unit": "GPa",
      "value": "79.6",
      "min": null,
      "max": null,
      "uncertainty": null,
      "temperature_c": "26",
      "condition": "Annealed nickel.",
      "method": "Dynamic elastic-property measurement.",
      "source_id": "sm-nickel-200-201",
      "source_locator": "Table 4, page 2, 26 degC row",
      "note": "",
      "value_kind": "typical"
    },
    {
      "id": "nickel-200-poisson_ratio-1",
      "alloy_id": "nickel-200",
      "property": "poisson_ratio",
      "unit": "1",
      "value": "0.29",
      "min": null,
      "max": null,
      "uncertainty": null,
      "temperature_c": "26",
      "condition": "Annealed nickel.",
      "method": "Dynamic elastic-property measurement.",
      "source_id": "sm-nickel-200-201",
      "source_locator": "Table 4, page 2, 26 degC row",
      "note": "",
      "value_kind": "typical"
    },
    {
      "id": "nickel-200-tensile_strength-1",
      "alloy_id": "nickel-200",
      "property": "tensile_strength",
      "unit": "MPa",
      "value": null,
      "min": "380",
      "max": "520",
      "uncertainty": null,
      "temperature_c": null,
      "condition": "Cold-drawn rod or bar, annealed; room-temperature values, exact temperature unspecified.",
      "method": "not specified by source",
      "source_id": "sm-nickel-200-201",
      "source_locator": "Table 5, page 2, cold-drawn annealed rod/bar row",
      "note": "Nominal producer range, not acceptance limits.",
      "value_kind": "range"
    },
    {
      "id": "nickel-200-yield_strength_0_2-1",
      "alloy_id": "nickel-200",
      "property": "yield_strength_0_2",
      "unit": "MPa",
      "value": null,
      "min": "105",
      "max": "210",
      "uncertainty": null,
      "temperature_c": null,
      "condition": "Cold-drawn rod or bar, annealed; room-temperature values, exact temperature unspecified.",
      "method": "not specified by source",
      "source_id": "sm-nickel-200-201",
      "source_locator": "Table 5, page 2, cold-drawn annealed rod/bar row",
      "note": "Nominal producer range, not acceptance limits.",
      "value_kind": "range"
    },
    {
      "id": "nickel-200-elongation-1",
      "alloy_id": "nickel-200",
      "property": "elongation",
      "unit": "%",
      "value": null,
      "min": "40",
      "max": "55",
      "uncertainty": null,
      "temperature_c": null,
      "condition": "Cold-drawn rod or bar, annealed; room-temperature values, exact temperature unspecified.",
      "method": "not specified by source",
      "source_id": "sm-nickel-200-201",
      "source_locator": "Table 5, page 2, cold-drawn annealed rod/bar row",
      "note": "Nominal producer range, not acceptance limits. Elongation gauge length 2 in (51 mm).",
      "value_kind": "range"
    },
    {
      "id": "nickel-201-tensile_strength-1",
      "alloy_id": "nickel-201",
      "property": "tensile_strength",
      "unit": "MPa",
      "value": null,
      "min": "345",
      "max": "415",
      "uncertainty": null,
      "temperature_c": null,
      "condition": "Cold-drawn rod or bar, annealed; room-temperature values, exact temperature unspecified.",
      "method": "not specified by source",
      "source_id": "sm-nickel-200-201",
      "source_locator": "Table 31, page 17, cold-drawn annealed rod/bar row",
      "note": "Nominal producer range, not acceptance limits.",
      "value_kind": "range"
    },
    {
      "id": "nickel-201-yield_strength_0_2-1",
      "alloy_id": "nickel-201",
      "property": "yield_strength_0_2",
      "unit": "MPa",
      "value": null,
      "min": "70",
      "max": "170",
      "uncertainty": null,
      "temperature_c": null,
      "condition": "Cold-drawn rod or bar, annealed; room-temperature values, exact temperature unspecified.",
      "method": "not specified by source",
      "source_id": "sm-nickel-200-201",
      "source_locator": "Table 31, page 17, cold-drawn annealed rod/bar row",
      "note": "Nominal producer range, not acceptance limits.",
      "value_kind": "range"
    },
    {
      "id": "nickel-201-elongation-1",
      "alloy_id": "nickel-201",
      "property": "elongation",
      "unit": "%",
      "value": null,
      "min": "40",
      "max": "60",
      "uncertainty": null,
      "temperature_c": null,
      "condition": "Cold-drawn rod or bar, annealed; room-temperature values, exact temperature unspecified.",
      "method": "not specified by source",
      "source_id": "sm-nickel-200-201",
      "source_locator": "Table 31, page 17, cold-drawn annealed rod/bar row",
      "note": "Nominal producer range, not acceptance limits. Elongation gauge length 2 in (51 mm).",
      "value_kind": "range"
    },
    {
      "id": "nickel-201-density-1",
      "alloy_id": "nickel-201",
      "property": "density",
      "unit": "g/cm3",
      "value": "8.89",
      "min": null,
      "max": null,
      "uncertainty": null,
      "temperature_c": null,
      "condition": "Material condition not specified by source.",
      "method": "not specified by source",
      "source_id": "sm-nickel-200-201",
      "source_locator": "Table 29, page 16",
      "note": "",
      "value_kind": "typical"
    },
    {
      "id": "nickel-201-specific_heat_capacity-1",
      "alloy_id": "nickel-201",
      "property": "specific_heat_capacity",
      "unit": "J/(g*K)",
      "value": "0.456",
      "min": null,
      "max": null,
      "uncertainty": null,
      "temperature_c": null,
      "condition": "Material condition not specified by source.",
      "method": "not specified by source",
      "source_id": "sm-nickel-200-201",
      "source_locator": "Table 29, page 16",
      "note": "Source J/(kg*degC) divided by 1000. ",
      "value_kind": "typical"
    },
    {
      "id": "nickel-201-youngs_modulus-1",
      "alloy_id": "nickel-201",
      "property": "youngs_modulus",
      "unit": "GPa",
      "value": "207",
      "min": null,
      "max": null,
      "uncertainty": null,
      "temperature_c": null,
      "condition": "Material condition not specified by source.",
      "method": "not specified by source",
      "source_id": "sm-nickel-200-201",
      "source_locator": "Table 29, page 16",
      "note": "",
      "value_kind": "typical"
    },
    {
      "id": "nickel-201-thermal_conductivity-1",
      "alloy_id": "nickel-201",
      "property": "thermal_conductivity",
      "unit": "W/(m*K)",
      "value": "79.3",
      "min": null,
      "max": null,
      "uncertainty": null,
      "temperature_c": "20",
      "condition": "Annealed nickel.",
      "method": "not specified by source",
      "source_id": "sm-nickel-200-201",
      "source_locator": "Table 30, page 16, 20 degC row",
      "note": "",
      "value_kind": "typical"
    },
    {
      "id": "nickel-201-electrical_resistivity-1",
      "alloy_id": "nickel-201",
      "property": "electrical_resistivity",
      "unit": "microohm*m",
      "value": "0.085",
      "min": null,
      "max": null,
      "uncertainty": null,
      "temperature_c": "20",
      "condition": "Annealed nickel.",
      "method": "not specified by source",
      "source_id": "sm-nickel-200-201",
      "source_locator": "Table 30, page 16, 20 degC row",
      "note": "",
      "value_kind": "typical"
    },
    {
      "id": "monel-400-density-1",
      "alloy_id": "monel-400",
      "property": "density",
      "unit": "g/cm3",
      "value": "8.80",
      "min": null,
      "max": null,
      "uncertainty": null,
      "temperature_c": null,
      "condition": "Material condition not specified by source.",
      "method": "not specified by source",
      "source_id": "sm-monel-400",
      "source_locator": "Table 2, page 1",
      "note": "",
      "value_kind": "typical"
    },
    {
      "id": "monel-400-melting_range-1",
      "alloy_id": "monel-400",
      "property": "melting_range",
      "unit": "degC",
      "value": null,
      "min": "1300",
      "max": "1350",
      "uncertainty": null,
      "temperature_c": null,
      "condition": "Material condition not specified by source.",
      "method": "not specified by source",
      "source_id": "sm-monel-400",
      "source_locator": "Table 2, page 1",
      "note": "Published melting interval; not a test-temperature range.",
      "value_kind": "range"
    },
    {
      "id": "monel-400-poisson_ratio-1",
      "alloy_id": "monel-400",
      "property": "poisson_ratio",
      "unit": "1",
      "value": "0.32",
      "min": null,
      "max": null,
      "uncertainty": null,
      "temperature_c": null,
      "condition": "Material condition not specified by source.",
      "method": "not specified by source",
      "source_id": "sm-monel-400",
      "source_locator": "Table 2, page 1",
      "note": "",
      "value_kind": "typical"
    },
    {
      "id": "monel-400-thermal_conductivity-1",
      "alloy_id": "monel-400",
      "property": "thermal_conductivity",
      "unit": "W/(m*K)",
      "value": "22.0",
      "min": null,
      "max": null,
      "uncertainty": null,
      "temperature_c": "21",
      "condition": "Material condition not specified by source.",
      "method": "not specified by source",
      "source_id": "sm-monel-400",
      "source_locator": "Table 3, page 2, 21 degC row",
      "note": "",
      "value_kind": "typical"
    },
    {
      "id": "monel-400-specific_heat_capacity-1",
      "alloy_id": "monel-400",
      "property": "specific_heat_capacity",
      "unit": "J/(g*K)",
      "value": "0.427",
      "min": null,
      "max": null,
      "uncertainty": null,
      "temperature_c": "21",
      "condition": "Material condition not specified by source.",
      "method": "not specified by source",
      "source_id": "sm-monel-400",
      "source_locator": "Table 3, page 2, 21 degC row",
      "note": "Source J/(kg*degC) divided by 1000. ",
      "value_kind": "typical"
    },
    {
      "id": "monel-400-electrical_resistivity-1",
      "alloy_id": "monel-400",
      "property": "electrical_resistivity",
      "unit": "microohm*m",
      "value": "0.511",
      "min": null,
      "max": null,
      "uncertainty": null,
      "temperature_c": "21",
      "condition": "Annealed material.",
      "method": "not specified by source",
      "source_id": "sm-monel-400",
      "source_locator": "Table 3, page 2, 21 degC row; footnote c",
      "note": "",
      "value_kind": "typical"
    },
    {
      "id": "monel-k500-density-1",
      "alloy_id": "monel-k500",
      "property": "density",
      "unit": "g/cm3",
      "value": "8.44",
      "min": null,
      "max": null,
      "uncertainty": null,
      "temperature_c": null,
      "condition": "Material condition not specified by source.",
      "method": "not specified by source",
      "source_id": "sm-monel-k500",
      "source_locator": "Table 2, page 1",
      "note": "",
      "value_kind": "typical"
    },
    {
      "id": "monel-k500-melting_range-1",
      "alloy_id": "monel-k500",
      "property": "melting_range",
      "unit": "degC",
      "value": null,
      "min": "1315",
      "max": "1350",
      "uncertainty": null,
      "temperature_c": null,
      "condition": "Material condition not specified by source.",
      "method": "not specified by source",
      "source_id": "sm-monel-k500",
      "source_locator": "Table 2, page 1",
      "note": "Published melting interval; not a test-temperature range.",
      "value_kind": "range"
    },
    {
      "id": "monel-k500-poisson_ratio-1",
      "alloy_id": "monel-k500",
      "property": "poisson_ratio",
      "unit": "1",
      "value": "0.32",
      "min": null,
      "max": null,
      "uncertainty": null,
      "temperature_c": null,
      "condition": "Aged material at room temperature; exact temperature unspecified.",
      "method": "not specified by source",
      "source_id": "sm-monel-k500",
      "source_locator": "Table 2, page 1",
      "note": "",
      "value_kind": "typical"
    },
    {
      "id": "monel-k500-thermal_conductivity-1",
      "alloy_id": "monel-k500",
      "property": "thermal_conductivity",
      "unit": "W/(m*K)",
      "value": "17.2",
      "min": null,
      "max": null,
      "uncertainty": null,
      "temperature_c": "21",
      "condition": "Annealed before measurement.",
      "method": "not specified by source",
      "source_id": "sm-monel-k500",
      "source_locator": "Table 3, page 2, 21 degC row; footnote b",
      "note": "",
      "value_kind": "typical"
    },
    {
      "id": "monel-k500-specific_heat_capacity-1",
      "alloy_id": "monel-k500",
      "property": "specific_heat_capacity",
      "unit": "J/(g*K)",
      "value": "0.4187",
      "min": null,
      "max": null,
      "uncertainty": null,
      "temperature_c": "21",
      "condition": "Annealed before measurement.",
      "method": "not specified by source",
      "source_id": "sm-monel-k500",
      "source_locator": "Table 3, page 2, 21 degC row; footnote b",
      "note": "Source J/(kg*degC) divided by 1000. ",
      "value_kind": "typical"
    },
    {
      "id": "monel-k500-electrical_resistivity-1",
      "alloy_id": "monel-k500",
      "property": "electrical_resistivity",
      "unit": "microohm*m",
      "value": "0.615",
      "min": null,
      "max": null,
      "uncertainty": null,
      "temperature_c": "21",
      "condition": "Equivalent to annealed with a small degree of aging; measured while temperature decreased.",
      "method": "not specified by source",
      "source_id": "sm-monel-k500",
      "source_locator": "Table 3, page 2, 21 degC row; footnote c",
      "note": "",
      "value_kind": "typical"
    },
    {
      "id": "inconel-600-density-1",
      "alloy_id": "inconel-600",
      "property": "density",
      "unit": "g/cm3",
      "value": "8.47",
      "min": null,
      "max": null,
      "uncertainty": null,
      "temperature_c": null,
      "condition": "Material condition not specified by source.",
      "method": "not specified by source",
      "source_id": "sm-inconel-600",
      "source_locator": "Table 2, page 1",
      "note": "Source Mg/m3 equals g/cm3 numerically.",
      "value_kind": "typical"
    },
    {
      "id": "inconel-600-melting_range-1",
      "alloy_id": "inconel-600",
      "property": "melting_range",
      "unit": "degC",
      "value": null,
      "min": "1354",
      "max": "1413",
      "uncertainty": null,
      "temperature_c": null,
      "condition": "Material condition not specified by source.",
      "method": "not specified by source",
      "source_id": "sm-inconel-600",
      "source_locator": "Table 2, page 1",
      "note": "Published melting interval; not a test-temperature range.",
      "value_kind": "range"
    },
    {
      "id": "inconel-600-specific_heat_capacity-1",
      "alloy_id": "inconel-600",
      "property": "specific_heat_capacity",
      "unit": "J/(g*K)",
      "value": "0.444",
      "min": null,
      "max": null,
      "uncertainty": null,
      "temperature_c": "20",
      "condition": "Material condition not specified by source.",
      "method": "not specified by source",
      "source_id": "sm-inconel-600",
      "source_locator": "Table 3, page 2, 20 degC row",
      "note": "Source J/(kg*degC) divided by 1000. ",
      "value_kind": "typical"
    },
    {
      "id": "inconel-600-thermal_conductivity-1",
      "alloy_id": "inconel-600",
      "property": "thermal_conductivity",
      "unit": "W/(m*K)",
      "value": "14.9",
      "min": null,
      "max": null,
      "uncertainty": null,
      "temperature_c": "20",
      "condition": "Material condition not specified by source.",
      "method": "not specified by source",
      "source_id": "sm-inconel-600",
      "source_locator": "Table 3, page 2, 20 degC row",
      "note": "",
      "value_kind": "typical"
    },
    {
      "id": "inconel-600-electrical_resistivity-1",
      "alloy_id": "inconel-600",
      "property": "electrical_resistivity",
      "unit": "microohm*m",
      "value": "1.03",
      "min": null,
      "max": null,
      "uncertainty": null,
      "temperature_c": "20",
      "condition": "Material condition not specified by source.",
      "method": "not specified by source",
      "source_id": "sm-inconel-600",
      "source_locator": "Table 3, page 2, 20 degC row",
      "note": "",
      "value_kind": "typical"
    },
    {
      "id": "inconel-601-density-1",
      "alloy_id": "inconel-601",
      "property": "density",
      "unit": "g/cm3",
      "value": "8.11",
      "min": null,
      "max": null,
      "uncertainty": null,
      "temperature_c": null,
      "condition": "Annealed material.",
      "method": "not specified by source",
      "source_id": "sm-inconel-601",
      "source_locator": "Table 2, page 1",
      "note": "Source Mg/m3 equals g/cm3 numerically.",
      "value_kind": "typical"
    },
    {
      "id": "inconel-601-melting_range-1",
      "alloy_id": "inconel-601",
      "property": "melting_range",
      "unit": "degC",
      "value": null,
      "min": "1360",
      "max": "1411",
      "uncertainty": null,
      "temperature_c": null,
      "condition": "Annealed material.",
      "method": "not specified by source",
      "source_id": "sm-inconel-601",
      "source_locator": "Table 2, page 1",
      "note": "Published melting interval; not a test-temperature range.",
      "value_kind": "range"
    },
    {
      "id": "inconel-601-specific_heat_capacity-1",
      "alloy_id": "inconel-601",
      "property": "specific_heat_capacity",
      "unit": "J/(g*K)",
      "value": "0.448",
      "min": null,
      "max": null,
      "uncertainty": null,
      "temperature_c": "20",
      "condition": "Annealed material.",
      "method": "not specified by source",
      "source_id": "sm-inconel-601",
      "source_locator": "Table 3, page 2, 20 degC row",
      "note": "Source J/(kg*degC) divided by 1000. Calculated from chemistry.",
      "value_kind": "typical"
    },
    {
      "id": "inconel-601-thermal_conductivity-1",
      "alloy_id": "inconel-601",
      "property": "thermal_conductivity",
      "unit": "W/(m*K)",
      "value": "11.2",
      "min": null,
      "max": null,
      "uncertainty": null,
      "temperature_c": "20",
      "condition": "Annealed material.",
      "method": "Calculated from electrical resistivity.",
      "source_id": "sm-inconel-601",
      "source_locator": "Table 3, page 2, 20 degC row; footnote a",
      "note": "",
      "value_kind": "typical"
    },
    {
      "id": "inconel-601-electrical_resistivity-1",
      "alloy_id": "inconel-601",
      "property": "electrical_resistivity",
      "unit": "microohm*m",
      "value": "1.180",
      "min": null,
      "max": null,
      "uncertainty": null,
      "temperature_c": "20",
      "condition": "Annealed material.",
      "method": "not specified by source",
      "source_id": "sm-inconel-601",
      "source_locator": "Table 3, page 2, 20 degC row",
      "note": "",
      "value_kind": "typical"
    },
    {
      "id": "inconel-601-youngs_modulus-1",
      "alloy_id": "inconel-601",
      "property": "youngs_modulus",
      "unit": "GPa",
      "value": "206.5",
      "min": null,
      "max": null,
      "uncertainty": null,
      "temperature_c": "20",
      "condition": "Annealed material.",
      "method": "Dynamic elastic-property measurement.",
      "source_id": "sm-inconel-601",
      "source_locator": "Table 4, page 2, 20 degC row",
      "note": "",
      "value_kind": "typical"
    },
    {
      "id": "inconel-601-shear_modulus-1",
      "alloy_id": "inconel-601",
      "property": "shear_modulus",
      "unit": "GPa",
      "value": "81.2",
      "min": null,
      "max": null,
      "uncertainty": null,
      "temperature_c": "20",
      "condition": "Annealed material.",
      "method": "Dynamic elastic-property measurement.",
      "source_id": "sm-inconel-601",
      "source_locator": "Table 4, page 2, 20 degC row",
      "note": "",
      "value_kind": "typical"
    },
    {
      "id": "inconel-601-poisson_ratio-1",
      "alloy_id": "inconel-601",
      "property": "poisson_ratio",
      "unit": "1",
      "value": "0.272",
      "min": null,
      "max": null,
      "uncertainty": null,
      "temperature_c": "20",
      "condition": "Annealed material.",
      "method": "Calculated from dynamic moduli.",
      "source_id": "sm-inconel-601",
      "source_locator": "Table 4, page 2, 20 degC row",
      "note": "",
      "value_kind": "typical"
    },
    {
      "id": "inconel-625-density-1",
      "alloy_id": "inconel-625",
      "property": "density",
      "unit": "g/cm3",
      "value": "8.44",
      "min": null,
      "max": null,
      "uncertainty": null,
      "temperature_c": null,
      "condition": "Material condition not specified by source.",
      "method": "not specified by source",
      "source_id": "sm-inconel-625",
      "source_locator": "Table 2, page 2",
      "note": "",
      "value_kind": "typical"
    },
    {
      "id": "inconel-625-melting_range-1",
      "alloy_id": "inconel-625",
      "property": "melting_range",
      "unit": "degC",
      "value": null,
      "min": "1290",
      "max": "1350",
      "uncertainty": null,
      "temperature_c": null,
      "condition": "Material condition not specified by source.",
      "method": "not specified by source",
      "source_id": "sm-inconel-625",
      "source_locator": "Table 2, page 2",
      "note": "Published melting interval; not a test-temperature range.",
      "value_kind": "range"
    },
    {
      "id": "inconel-625-specific_heat_capacity-1",
      "alloy_id": "inconel-625",
      "property": "specific_heat_capacity",
      "unit": "J/(g*K)",
      "value": "0.410",
      "min": null,
      "max": null,
      "uncertainty": null,
      "temperature_c": "21",
      "condition": "Material condition not specified by source.",
      "method": "not specified by source",
      "source_id": "sm-inconel-625",
      "source_locator": "Table 2, page 2, 21 degC row; footnote a",
      "note": "Source J/(kg*degC) divided by 1000. Calculated value.",
      "value_kind": "typical"
    },
    {
      "id": "inconel-625-thermal_conductivity-1",
      "alloy_id": "inconel-625",
      "property": "thermal_conductivity",
      "unit": "W/(m*K)",
      "value": "9.8",
      "min": null,
      "max": null,
      "uncertainty": null,
      "temperature_c": "21",
      "condition": "Annealed at 2100 degF for 1 hour.",
      "method": "Measured at Battelle Memorial Institute; specific method unspecified.",
      "source_id": "sm-inconel-625",
      "source_locator": "Table 3, page 2, 21 degC row; footnotes b,c",
      "note": "",
      "value_kind": "typical"
    },
    {
      "id": "inconel-625-electrical_resistivity-1",
      "alloy_id": "inconel-625",
      "property": "electrical_resistivity",
      "unit": "microohm*m",
      "value": "1.29",
      "min": null,
      "max": null,
      "uncertainty": null,
      "temperature_c": "21",
      "condition": "Annealed at 2100 degF for 1 hour.",
      "method": "not specified by source",
      "source_id": "sm-inconel-625",
      "source_locator": "Table 3, page 2, 21 degC row; footnote c",
      "note": "Source 129 microohm*cm divided by 100 to express microohm*m.",
      "value_kind": "typical"
    },
    {
      "id": "inconel-718-melting_range-1",
      "alloy_id": "inconel-718",
      "property": "melting_range",
      "unit": "degC",
      "value": null,
      "min": "1260",
      "max": "1336",
      "uncertainty": null,
      "temperature_c": null,
      "condition": "Material condition not specified by source.",
      "method": "not specified by source",
      "source_id": "sm-inconel-718",
      "source_locator": "Table 2, page 1",
      "note": "Published melting interval; not a test-temperature range.",
      "value_kind": "range"
    },
    {
      "id": "inconel-718-specific_heat_capacity-1",
      "alloy_id": "inconel-718",
      "property": "specific_heat_capacity",
      "unit": "J/(g*K)",
      "value": "0.435",
      "min": null,
      "max": null,
      "uncertainty": null,
      "temperature_c": "21",
      "condition": "Material condition not specified by source.",
      "method": "not specified by source",
      "source_id": "sm-inconel-718",
      "source_locator": "Table 2, page 1",
      "note": "Source J/(kg*degC) divided by 1000. ",
      "value_kind": "typical"
    },
    {
      "id": "hastelloy-c276-density-1",
      "alloy_id": "hastelloy-c276",
      "property": "density",
      "unit": "g/cm3",
      "value": "8.89",
      "min": null,
      "max": null,
      "uncertainty": null,
      "temperature_c": null,
      "condition": "Room temperature; exact temperature and temper unspecified.",
      "method": "not specified by source",
      "source_id": "haynes-c276",
      "source_locator": "Physical Properties table, density RT row",
      "note": "",
      "value_kind": "typical"
    },
    {
      "id": "hastelloy-c276-melting_range-1",
      "alloy_id": "hastelloy-c276",
      "property": "melting_range",
      "unit": "degC",
      "value": null,
      "min": "1323",
      "max": "1371",
      "uncertainty": null,
      "temperature_c": null,
      "condition": "Material condition not specified by source.",
      "method": "not specified by source",
      "source_id": "haynes-c276",
      "source_locator": "Physical Properties table, melting interval",
      "note": "Published melting interval; not a test-temperature range.",
      "value_kind": "range"
    },
    {
      "id": "hastelloy-c276-specific_heat_capacity-1",
      "alloy_id": "hastelloy-c276",
      "property": "specific_heat_capacity",
      "unit": "J/(g*K)",
      "value": "0.427",
      "min": null,
      "max": null,
      "uncertainty": null,
      "temperature_c": null,
      "condition": "Room temperature; exact temperature and temper unspecified.",
      "method": "not specified by source",
      "source_id": "haynes-c276",
      "source_locator": "Physical Properties table, specific heat RT row",
      "note": "Source J/(kg*degC) divided by 1000. ",
      "value_kind": "typical"
    },
    {
      "id": "hastelloy-c276-electrical_resistivity-1",
      "alloy_id": "hastelloy-c276",
      "property": "electrical_resistivity",
      "unit": "microohm*m",
      "value": "1.23",
      "min": null,
      "max": null,
      "uncertainty": null,
      "temperature_c": null,
      "condition": "Room temperature; exact temperature and temper unspecified.",
      "method": "not specified by source",
      "source_id": "haynes-c276",
      "source_locator": "Physical Properties table, resistivity RT row",
      "note": "",
      "value_kind": "typical"
    },
    {
      "id": "hastelloy-c276-thermal_conductivity-1",
      "alloy_id": "hastelloy-c276",
      "property": "thermal_conductivity",
      "unit": "W/(m*K)",
      "value": "10.5",
      "min": null,
      "max": null,
      "uncertainty": null,
      "temperature_c": "50",
      "condition": "Material condition not specified by source.",
      "method": "not specified by source",
      "source_id": "haynes-c276",
      "source_locator": "Physical Properties table, conductivity 50 degC row",
      "note": "",
      "value_kind": "typical"
    },
    {
      "id": "hastelloy-c276-poisson_ratio-1",
      "alloy_id": "hastelloy-c276",
      "property": "poisson_ratio",
      "unit": "1",
      "value": "0.31",
      "min": null,
      "max": null,
      "uncertainty": null,
      "temperature_c": null,
      "condition": "Room temperature; exact temperature and temper unspecified.",
      "method": "not specified by source",
      "source_id": "haynes-c276",
      "source_locator": "Physical Properties table, Poisson ratio RT row",
      "note": "",
      "value_kind": "typical"
    },
    {
      "id": "stainless-304l-density-1",
      "alloy_id": "stainless-304l",
      "property": "density",
      "unit": "g/cm3",
      "value": "7.9",
      "min": null,
      "max": null,
      "uncertainty": null,
      "temperature_c": null,
      "condition": "Ambient-temperature reference; exact temperature, product form and temper unspecified.",
      "method": "not specified by source",
      "source_id": "ssina-stainless",
      "source_locator": "Ambient Temperature Physical Properties / Austenitic Stainless Steels table",
      "note": "",
      "value_kind": "typical"
    },
    {
      "id": "stainless-316l-density-1",
      "alloy_id": "stainless-316l",
      "property": "density",
      "unit": "g/cm3",
      "value": "7.9",
      "min": null,
      "max": null,
      "uncertainty": null,
      "temperature_c": null,
      "condition": "Ambient-temperature reference; exact temperature, product form and temper unspecified.",
      "method": "not specified by source",
      "source_id": "ssina-stainless",
      "source_locator": "Ambient Temperature Physical Properties / Austenitic Stainless Steels table",
      "note": "",
      "value_kind": "typical"
    },
    {
      "id": "stainless-316l-youngs_modulus-1",
      "alloy_id": "stainless-316l",
      "property": "youngs_modulus",
      "unit": "GPa",
      "value": "200",
      "min": null,
      "max": null,
      "uncertainty": null,
      "temperature_c": "20",
      "condition": "Product form and temper unspecified in source table.",
      "method": "not specified by source",
      "source_id": "ssina-stainless",
      "source_locator": "High temperature elastic modulus in tension / Austenitic Stainless Steels table, 20 degC row",
      "note": "",
      "value_kind": "typical"
    }
  ]
}
