Repository: szajsjem/universe-db

# Universe Database

Reproducible SQLite data and Python tools for physics, chemistry, materials,
and nuclear properties. Source citations, units, conditions, uncertainty,
provenance, and review status remain attached to the data. Missing values stay
missing; model predictions are labeled approximations.

## Database files

The repository's `universe.db` contains the reviewed core, rebuilt from
[`migrations/`](migrations) and [`seed/`](seed). The checked-in
`universe-unverified.db` contains the Wikipedia research snapshot and source
review audits. Standalone research references are stored in `alloys.db`,
`elements.db`, `isotopes.db`, `crystals.db`, `atomic.db`, `spectra.db`, and

File: sources/alloys/properties_light.json
{
  "sources": [],
  "alloys": [],
  "properties": [
    {
      "id": "ti-grade-1-density-1",
      "alloy_id": "ti-grade-1",
      "property": "density",
      "unit": "g/cm3",
      "value": "4.51",
      "min": null,
      "max": null,
      "uncertainty": null,
      "temperature_c": null,
      "condition": "Commercially pure titanium; temper and product form unspecified.",
      "method": "not specified by source",
      "source_id": "timet-grade1",
      "source_locator": "page 1 Table 2",
      "note": null,
      "value_kind": "typical"
    },
    {
      "id": "ti-grade-1-thermal_conductivity-1",
      "alloy_id": "ti-grade-1",
      "property": "thermal_conductivity",
      "unit": "W/(m*K)",
      "value": "21.97",
      "min": null,
      "max": null,
      "uncertainty": null,
      "temperature_c": null,
      "condition": "Commercially pure titanium; temper and product form unspecified.",
      "method": "not specified by source",
      "source_id": "timet-grade1",
      "source_locator": "page 1 Table 2",
      "note": null,
      "value_kind": "typical"
    },
    {
      "id": "ti-grade-1-electrical_resistivity-1",
      "alloy_id": "ti-grade-1",
      "property": "electrical_resistivity",
      "unit": "microohm*m",
      "value": "0.45",
      "min": null,
      "max": null,
      "uncertainty": null,
      "temperature_c": null,
      "condition": "Commercially pure titanium; temper and product form unspecified.",
      "method": "not specified by source",
      "source_id": "timet-grade1",
      "source_locator": "page 1 Table 2",
      "note": null,
      "value_kind": "typical"
    },
    {
      "id": "ti-grade-1-youngs_modulus-1",
      "alloy_id": "ti-grade-1",
      "property": "youngs_modulus",
      "unit": "GPa",
      "value": null,
      "min": "105",
      "max": "120",
      "uncertainty": null,
      "temperature_c": null,
      "condition": "Commercially pure titanium; temper and product form unspecified.",
      "method": "not specified by source",
      "source_id": "timet-grade1",
      "source_locator": "page 1 Table 2",
      "note": "Source specifies room temperature 20\u00e2\u20ac\u201c25\u00c2\u00b0C; no midpoint assigned.",
      "value_kind": "range"
    },
    {
      "id": "ti-grade-2-density-1",
      "alloy_id": "ti-grade-2",
      "property": "density",
      "unit": "g/cm3",
      "value": "4.51",
      "min": null,
      "max": null,
      "uncertainty": null,
      "temperature_c": null,
      "condition": "Commercially pure titanium; temper and product form unspecified.",
      "method": "not specified by source",
      "source_id": "timet-grade2",
      "source_locator": "page 1 Table 2",
      "note": null,
      "value_kind": "typical"
    },
    {
      "id": "ti-grade-2-thermal_conductivity-1",
      "alloy_id": "ti-grade-2",
      "property": "thermal_conductivity",
      "unit": "W/(m*K)",
      "value": "21.79",
      "min": null,
      "max": null,
      "uncertainty": null,
      "temperature_c": null,
      "condition": "Commercially pure titanium; temper and product form unspecified.",
      "method": "not specified by source",
      "source_id": "timet-grade2",
      "source_locator": "page 1 Table 2",
      "note": null,
      "value_kind": "typical"
    },
    {
      "id": "ti-grade-2-electrical_resistivity-1",
      "alloy_id": "ti-grade-2",
      "property": "electrical_resistivity",
      "unit": "microohm*m",
      "value": "0.53",
      "min": null,
      "max": null,
      "uncertainty": null,
      "temperature_c": null,
      "condition": "Commercially pure titanium; temper and product form unspecified.",
      "method": "not specified by source",
      "source_id": "timet-grade2",
      "source_locator": "page 1 Table 2",
      "note": null,
      "value_kind": "typical"
    },
    {
      "id": "ti-grade-2-youngs_modulus-1",
      "alloy_id": "ti-grade-2",
      "property": "youngs_modulus",
      "unit": "GPa",
      "value": null,
      "min": "105",
      "max": "120",
      "uncertainty": null,
      "temperature_c": null,
      "condition": "Commercially pure titanium; temper and product form unspecified.",
      "method": "not specified by source",
      "source_id": "timet-grade2",
      "source_locator": "page 1 Table 2",
      "note": "Source specifies room temperature 20\u00e2\u20ac\u201c25\u00c2\u00b0C; no midpoint assigned.",
      "value_kind": "range"
    },
    {
      "id": "ti-grade-9-density-1",
      "alloy_id": "ti-grade-9",
      "property": "density",
      "unit": "g/cm3",
      "value": "4.48",
      "min": null,
      "max": null,
      "uncertainty": null,
      "temperature_c": null,
      "condition": "Ti-3 Al-2.5 V; temper and product form unspecified.",
      "method": "not specified by source",
      "source_id": "timet-grade9",
      "source_locator": "page 1 Table 2",
      "note": "Source specifies room temperature 20\u00e2\u20ac\u201c25\u00c2\u00b0C.",
      "value_kind": "typical"
    },
    {
      "id": "ti-grade-9-thermal_conductivity-1",
      "alloy_id": "ti-grade-9",
      "property": "thermal_conductivity",
      "unit": "W/(m*K)",
      "value": "8.3",
      "min": null,
      "max": null,
      "uncertainty": null,
      "temperature_c": null,
      "condition": "Ti-3 Al-2.5 V; temper and product form unspecified.",
      "method": "not specified by source",
      "source_id": "timet-grade9",
      "source_locator": "page 1 Table 2",
      "note": "Source specifies room temperature 20\u00e2\u20ac\u201c25\u00c2\u00b0C.",
      "value_kind": "typical"
    },
    {
      "id": "ti-grade-9-electrical_resistivity-1",
      "alloy_id": "ti-grade-9",
      "property": "electrical_resistivity",
      "unit": "microohm*m",
      "value": "1.27",
      "min": null,
      "max": null,
      "uncertainty": null,
      "temperature_c": null,
      "condition": "Ti-3 Al-2.5 V; temper and product form unspecified.",
      "method": "not specified by source",
      "source_id": "timet-grade9",
      "source_locator": "page 1 Table 2",
      "note": "Source specifies room temperature 20\u00e2\u20ac\u201c25\u00c2\u00b0C.",
      "value_kind": "typical"
    },
    {
      "id": "ti-grade-9-youngs_modulus-1",
      "alloy_id": "ti-grade-9",
      "property": "youngs_modulus",
      "unit": "GPa",
      "value": null,
      "min": "95",
      "max": "105",
      "uncertainty": null,
      "temperature_c": null,
      "condition": "Ti-3 Al-2.5 V; temper and product form unspecified.",
      "method": "not specified by source",
      "source_id": "timet-grade9",
      "source_locator": "page 1 Table 2",
      "note": "Room temperature; exact temperature absent.",
      "value_kind": "range"
    },
    {
      "id": "ti-grade-9-shear_modulus-1",
      "alloy_id": "ti-grade-9",
      "property": "shear_modulus",
      "unit": "GPa",
      "value": null,
      "min": "43",
      "max": "45",
      "uncertainty": null,
      "temperature_c": null,
      "condition": "Ti-3 Al-2.5 V; temper and product form unspecified.",
      "method": "not specified by source",
      "source_id": "timet-grade9",
      "source_locator": "page 1 Table 2",
      "note": "Room temperature; exact temperature absent.",
      "value_kind": "range"
    },
    {
      "id": "ti-grade-9-poisson_ratio-1",
      "alloy_id": "ti-grade-9",
      "property": "poisson_ratio",
      "unit": "1",
      "value": "0.30",
      "min": null,
      "max": null,
      "uncertainty": null,
      "temperature_c": null,
      "condition": "Ti-3 Al-2.5 V; temper and product form unspecified.",
      "method": "not specified by source",
      "source_id": "timet-grade9",
      "source_locator": "page 1 Table 2",
      "note": null,
      "value_kind": "typical"
    },
    {
      "id": "ti-grade-5-density-1",
      "alloy_id": "ti-grade-5",
      "property": "density",
      "unit": "g/cm3",
      "value": "4.42",
      "min": null,
      "max": null,
      "uncertainty": null,
      "temperature_c": "22",
      "condition": "TIMETAL 6-4; product form unspecified.",
      "method": "not specified by source",
      "source_id": "timet-grade5-23",
      "source_locator": "page 1 Table 2",
      "note": null,
      "value_kind": "typical"
    },
    {
      "id": "ti-grade-5-thermal_conductivity-1",
      "alloy_id": "ti-grade-5",
      "property": "thermal_conductivity",
      "unit": "W/(m*K)",
      "value": "6.6",
      "min": null,
      "max": null,
      "uncertainty": null,
      "temperature_c": "20",
      "condition": "Mil annealed; product form unspecified.",
      "method": "not specified by source",
      "source_id": "timet-grade5-23",
      "source_locator": "page 1 Table 2",
      "note": null,
      "value_kind": "typical"
    },
    {
      "id": "ti-grade-5-thermal_conductivity-2",
      "alloy_id": "ti-grade-5",
      "property": "thermal_conductivity",
      "unit": "W/(m*K)",
      "value": "10.6",
      "min": null,
      "max": null,
      "uncertainty": null,
      "temperature_c": "315",
      "condition": "Mil annealed; product form unspecified.",
      "method": "not specified by source",
      "source_id": "timet-grade5-23",
      "source_locator": "page 1 Table 2",
      "note": null,
      "value_kind": "typical"
    },
    {
      "id": "ti-grade-5-thermal_conductivity-3",
      "alloy_id": "ti-grade-5",
      "property": "thermal_conductivity",
      "unit": "W/(m*K)",
      "value": "17.5",
      "min": null,
      "max": null,
      "uncertainty": null,
      "temperature_c": "650",
      "condition": "Mil annealed; product form unspecified.",
      "method": "not specified by source",
      "source_id": "timet-grade5-23",
      "source_locator": "page 1 Table 2",
      "note": null,
      "value_kind": "typical"
    },
    {
      "id": "ti-grade-5-specific_heat_capacity-1",
      "alloy_id": "ti-grade-5",
      "property": "specific_heat_capacity",
      "unit": "J/(g*K)",
      "value": "0.580",
      "min": null,
      "max": null,
      "uncertainty": null,
      "temperature_c": "20",
      "condition": "TIMETAL 6-4; product form unspecified.",
      "method": "not specified by source",
      "source_id": "timet-grade5-23",
      "source_locator": "page 1 Table 2",
      "note": null,
      "value_kind": "typical"
    },
    {
      "id": "ti-grade-5-electrical_resistivity-1",
      "alloy_id": "ti-grade-5",
      "property": "electrical_resistivity",
      "unit": "microohm*m",
      "value": "1.68",
      "min": null,
      "max": null,
      "uncertainty": null,
      "temperature_c": "0",
      "condition": "TIMETAL 6-4; product form unspecified.",
      "method": "not specified by source",
      "source_id": "timet-grade5-23",
      "source_locator": "page 1 Table 2",
      "note": null,
      "value_kind": "typical"
    },
    {
      "id": "ti-grade-5-youngs_modulus-1",
      "alloy_id": "ti-grade-5",
      "property": "youngs_modulus",
      "unit": "GPa",
      "value": null,
      "min": "107",
      "max": "122",
      "uncertainty": null,
      "temperature_c": "20",
      "condition": "Texture and heat treatment dependent; product form unspecified.",
      "method": "not specified by source",
      "source_id": "timet-grade5-23",
      "source_locator": "page 1 Table 2",
      "note": null,
      "value_kind": "range"
    },
    {
      "id": "ti-grade-5-shear_modulus-1",
      "alloy_id": "ti-grade-5",
      "property": "shear_modulus",
      "unit": "GPa",
      "value": null,
      "min": "41",
      "max": "45",
      "uncertainty": null,
      "temperature_c": "20",
      "condition": "TIMETAL 6-4; product form unspecified.",
      "method": "not specified by source",
      "source_id": "timet-grade5-23",
      "source_locator": "page 1 Table 2",
      "note": null,
      "value_kind": "range"
    },
    {
      "id": "ti-grade-5-poisson_ratio-1",
      "alloy_id": "ti-grade-5",
      "property": "poisson_ratio",
      "unit": "1",
      "value": "0.31",
      "min": null,
      "max": null,
      "uncertainty": null,
      "temperature_c": "20",
      "condition": "TIMETAL 6-4; product form unspecified.",
      "method": "not specified by source",
      "source_id": "timet-grade5-23",
      "source_locator": "page 1 Table 2",
      "note": null,
      "value_kind": "typical"
    },
    {
      "id": "ti-grade-5-tensile_strength-1",
      "alloy_id": "ti-grade-5",
      "property": "tensile_strength",
      "unit": "MPa",
      "value": null,
      "min": "895",
      "max": null,
      "uncertainty": null,
      "temperature_c": "20",
      "condition": "Annealed bar/billet; diameter or thickness<3.00 in; longitudinal direction; ASTM B 348.",
      "method": "not specified by source",
      "source_id": "timet-grade5-23",
      "source_locator": "page 2 Table 3 ASTM B 348 row",
      "note": null,
      "value_kind": "minimum"
    },
    {
      "id": "ti-grade-5-yield_strength_0_2-1",
      "alloy_id": "ti-grade-5",
      "property": "yield_strength_0_2",
      "unit": "MPa",
      "value": null,
      "min": "828",
      "max": null,
      "uncertainty": null,
      "temperature_c": "20",
      "condition": "Annealed bar/billet; diameter or thickness<3.00 in; longitudinal direction; ASTM B 348.",
      "method": "0.2% offset; detailed test method not specified by source",
      "source_id": "timet-grade5-23",
      "source_locator": "page 2 Table 3 ASTM B 348 row",
      "note": null,
      "value_kind": "minimum"
    },
    {
      "id": "ti-grade-5-elongation-1",
      "alloy_id": "ti-grade-5",
      "property": "elongation",
      "unit": "%",
      "value": null,
      "min": "10",
      "max": null,
      "uncertainty": null,
      "temperature_c": "20",
      "condition": "Annealed bar/billet; diameter or thickness<3.00 in; longitudinal direction; ASTM B 348.",
      "method": "not specified by source",
      "source_id": "timet-grade5-23",
      "source_locator": "page 2 Table 3 ASTM B 348 row",
      "note": "Gauge length not stated in table; reduction in area is separate.",
      "value_kind": "minimum"
    },
    {
      "id": "ti-grade-23-tensile_strength-1",
      "alloy_id": "ti-grade-23",
      "property": "tensile_strength",
      "unit": "MPa",
      "value": null,
      "min": "828",
      "max": null,
      "uncertainty": null,
      "temperature_c": "20",
      "condition": "Annealed bar/billet; diameter or thickness<3.00 in; longitudinal direction; ASTM B 348.",
      "method": "not specified by source",
      "source_id": "timet-grade5-23",
      "source_locator": "page 2 minimum tensile properties of TIMETAL 6-4 ELI, ASTM B 348 row",
      "note": null,
      "value_kind": "minimum"
    },
    {
      "id": "ti-grade-23-yield_strength_0_2-1",
      "alloy_id": "ti-grade-23",
      "property": "yield_strength_0_2",
      "unit": "MPa",
      "value": null,
      "min": "759",
      "max": null,
      "uncertainty": null,
      "temperature_c": "20",
      "condition": "Annealed bar/billet; diameter or thickness<3.00 in; longitudinal direction; ASTM B 348.",
      "method": "0.2% offset; detailed test method not specified by source",
      "source_id": "timet-grade5-23",
      "source_locator": "page 2 minimum tensile properties of TIMETAL 6-4 ELI, ASTM B 348 row",
      "note": null,
      "value_kind": "minimum"
    },
    {
      "id": "ti-grade-23-elongation-1",
      "alloy_id": "ti-grade-23",
      "property": "elongation",
      "unit": "%",
      "value": null,
      "min": "10",
      "max": null,
      "uncertainty": null,
      "temperature_c": "20",
      "condition": "Annealed bar/billet; diameter or thickness<3.00 in; longitudinal direction; ASTM B 348.",
      "method": "not specified by source",
      "source_id": "timet-grade5-23",
      "source_locator": "page 2 minimum tensile properties of TIMETAL 6-4 ELI, ASTM B 348 row",
      "note": "Gauge length not stated in table; reduction in area is separate.",
      "value_kind": "minimum"
    },
    {
      "id": "al-1050a-youngs_modulus-1",
      "alloy_id": "al-1050a",
      "property": "youngs_modulus",
      "unit": "GPa",
      "value": "69",
      "min": null,
      "max": null,
      "uncertainty": null,
      "temperature_c": "20",
      "condition": "Extruded products; temper unspecified in physical table.",
      "method": "not specified by source",
      "source_id": "hydro-1050a-2018",
      "source_locator": "page 1 Physical Properties 5",
      "note": null,
      "value_kind": "typical"
    },
    {
      "id": "al-1050a-shear_modulus-1",
      "alloy_id": "al-1050a",
      "property": "shear_modulus",
      "unit": "GPa",
      "value": "26",
      "min": null,
      "max": null,
      "uncertainty": null,
      "temperature_c": "20",
      "condition": "Extruded products; temper unspecified in physical table.",
      "method": "not specified by source",
      "source_id": "hydro-1050a-2018",
      "source_locator": "page 1 Physical Properties 5",
      "note": null,
      "value_kind": "typical"
    },
    {
      "id": "al-1050a-density-1",
      "alloy_id": "al-1050a",
      "property": "density",
      "unit": "g/cm3",
      "value": "2.70",
      "min": null,
      "max": null,
      "uncertainty": null,
      "temperature_c": "20",
      "condition": "Extruded products; temper unspecified in physical table.",
      "method": "not specified by source",
      "source_id": "hydro-1050a-2018",
      "source_locator": "page 1 Physical Properties 5",
      "note": null,
      "value_kind": "typical"
    },
    {
      "id": "al-1050a-thermal_conductivity-1",
      "alloy_id": "al-1050a",
      "property": "thermal_conductivity",
      "unit": "W/(m*K)",
      "value": "229",
      "min": null,
      "max": null,
      "uncertainty": null,
      "temperature_c": "20",
      "condition": "Extruded products; temper unspecified in physical table.",
      "method": "not specified by source",
      "source_id": "hydro-1050a-2018",
      "source_locator": "page 1 Physical Properties 5",
      "note": null,
      "value_kind": "typical"
    },
    {
      "id": "al-1050a-specific_heat_capacity-1",
      "alloy_id": "al-1050a",
      "property": "specific_heat_capacity",
      "unit": "J/(g*K)",
      "value": "0.901",
      "min": null,
      "max": null,
      "uncertainty": null,
      "temperature_c": "20",
      "condition": "Extruded products; temper unspecified in physical table.",
      "method": "not specified by source",
      "source_id": "hydro-1050a-2018",
      "source_locator": "page 1 Physical Properties 5",
      "note": "Converted from 901 J/(kg*K) by division by 1000.",
      "value_kind": "typical"
    },
    {
      "id": "al-1050a-electrical_resistivity-1",
      "alloy_id": "al-1050a",
      "property": "electrical_resistivity",
      "unit": "microohm*m",
      "value": "0.028",
      "min": null,
      "max": null,
      "uncertainty": null,
      "temperature_c": "20",
      "condition": "Extruded products; temper unspecified in physical table.",
      "method": "not specified by source",
      "source_id": "hydro-1050a-2018",
      "source_locator": "page 1 Physical Properties 5",
      "note": "Converted from 28 n\u00ce\u00a9m by division by 1000.",
      "value_kind": "typical"
    },
    {
      "id": "al-1050a-melting_range-1",
      "alloy_id": "al-1050a",
      "property": "melting_range",
      "unit": "degC",
      "value": null,
      "min": "645",
      "max": "658",
      "uncertainty": null,
      "temperature_c": null,
      "condition": "Extruded products; temper unspecified in physical table.",
      "method": "not specified by source",
      "source_id": "hydro-1050a-2018",
      "source_locator": "page 1 Physical Properties 5",
      "note": "Physical table cites room-temperature reference; melting interval has no ambient measurement temperature.",
      "value_kind": "range"
    },
    {
      "id": "al-1050a-tensile_strength-1",
      "alloy_id": "al-1050a",
      "property": "tensile_strength",
      "unit": "MPa",
      "value": null,
      "min": "60",
      "max": null,
      "uncertainty": null,
      "temperature_c": null,
      "condition": "H 112 extruded profile; all wall thicknesses; EN 755-2:2016.",
      "method": "not specified by source",
      "source_id": "hydro-1050a-2018",
      "source_locator": "page 1 Mechanical Properties 2 H 112 row",
      "note": null,
      "value_kind": "minimum"
    },
    {
      "id": "al-1050a-yield_strength_0_2-1",
      "alloy_id": "al-1050a",
      "property": "yield_strength_0_2",
      "unit": "MPa",
      "value": null,
      "min": "20",
      "max": null,
      "uncertainty": null,
      "temperature_c": null,
      "condition": "H 112 extruded profile; all wall thicknesses; EN 755-2:2016.",
      "method": "0.2% proof stress; detailed method not specified by source",
      "source_id": "hydro-1050a-2018",
      "source_locator": "page 1 Mechanical Properties 2 H 112 row",
      "note": null,
      "value_kind": "minimum"
    },
    {
      "id": "al-1050a-elongation-1",
      "alloy_id": "al-1050a",
      "property": "elongation",
      "unit": "%",
      "value": null,
      "min": "23",
      "max": null,
      "uncertainty": null,
      "temperature_c": null,
      "condition": "H 112 extruded profile; all wall thicknesses; EN 755-2:2016.",
      "method": "50 mm gauge length; detailed tensile method not specified by source",
      "source_id": "hydro-1050a-2018",
      "source_locator": "page 1 Mechanical Properties 2 H 112 row",
      "note": "A 50 mm column; gauge length 50 mm.",
      "value_kind": "minimum"
    },
    {
      "id": "al-6061-tensile_strength-1",
      "alloy_id": "al-6061",
      "property": "tensile_strength",
      "unit": "MPa",
      "value": null,
      "min": "260",
      "max": null,
      "uncertainty": null,
      "temperature_c": null,
      "condition": "T 6 extrusions; cross-section wall thickness up through 0.249 in (6.30 mm).",
      "method": "not specified by source",
      "source_id": "hydro-6061-2019",
      "source_locator": "page 2 Extruded Mechanical and Physical Property Limits, T 6 row",
      "note": null,
      "value_kind": "minimum"
    },
    {
      "id": "al-6061-yield_strength_0_2-1",
      "alloy_id": "al-6061",
      "property": "yield_strength_0_2",
      "unit": "MPa",
      "value": null,
      "min": "240",
      "max": null,
      "uncertainty": null,
      "temperature_c": null,
      "condition": "T 6 extrusions; cross-section wall thickness up through 0.249 in (6.30 mm).",
      "method": "0.2% offset; detailed method not specified by source",
      "source_id": "hydro-6061-2019",
      "source_locator": "page 2 Extruded Mechanical and Physical Property Limits, T 6 row",
      "note": null,
      "value_kind": "minimum"
    },
    {
      "id": "al-6061-elongation-1",
      "alloy_id": "al-6061",
      "property": "elongation",
      "unit": "%",
      "value": null,
      "min": "8",
      "max": null,
      "uncertainty": null,
      "temperature_c": null,
      "condition": "T 6 extrusions; cross-section wall thickness up through 0.249 in (6.30 mm).",
      "method": "not specified by source",
      "source_id": "hydro-6061-2019",
      "source_locator": "page 2 Extruded Mechanical and Physical Property Limits, T 6 row",
      "note": "Gauge length 2 in or 4 times diameter; source exempts shapes thinner than 0.062 in and specimens that cannot be prepared.",
      "value_kind": "minimum"
    },
    {
      "id": "al-6061-thermal_conductivity-1",
      "alloy_id": "al-6061",
      "property": "thermal_conductivity",
      "unit": "W/(m*K)",
      "value": "167",
      "min": null,
      "max": null,
      "uncertainty": null,
      "temperature_c": "25",
      "condition": "T 6 extrusions; cross-section wall thickness up through 0.249 in (6.30 mm).",
      "method": "not specified by source",
      "source_id": "hydro-6061-2019",
      "source_locator": "page 2 Extruded Mechanical and Physical Property Limits, T 6 row",
      "note": null,
      "value_kind": "typical"
    },
    {
      "id": "al-6063-tensile_strength-1",
      "alloy_id": "al-6063",
      "property": "tensile_strength",
      "unit": "MPa",
      "value": null,
      "min": "205",
      "max": null,
      "uncertainty": null,
      "temperature_c": null,
      "condition": "T 6 extrusions; cross-section wall thickness up through 0.124 in (3.20 mm).",
      "method": "not specified by source",
      "source_id": "hydro-6063-2026",
      "source_locator": "page 2 Extruded Mechanical and Physical Property Limits, T 6 row",
      "note": null,
      "value_kind": "minimum"
    },
    {
      "id": "al-6063-yield_strength_0_2-1",
      "alloy_id": "al-6063",
      "property": "yield_strength_0_2",
      "unit": "MPa",
      "value": null,
      "min": "170",
      "max": null,
      "uncertainty": null,
      "temperature_c": null,
      "condition": "T 6 extrusions; cross-section wall thickness up through 0.124 in (3.20 mm).",
      "method": "0.2% offset; detailed method not specified by source",
      "source_id": "hydro-6063-2026",
      "source_locator": "page 2 Extruded Mechanical and Physical Property Limits, T 6 row",
      "note": null,
      "value_kind": "minimum"
    },
    {
      "id": "al-6063-elongation-1",
      "alloy_id": "al-6063",
      "property": "elongation",
      "unit": "%",
      "value": null,
      "min": "8",
      "max": null,
      "uncertainty": null,
      "temperature_c": null,
      "condition": "T 6 extrusions; cross-section wall thickness up through 0.124 in (3.20 mm).",
      "method": "not specified by source",
      "source_id": "hydro-6063-2026",
      "source_locator": "page 2 Extruded Mechanical and Physical Property Limits, T 6 row",
      "note": "Gauge length 2 in or 4 times diameter; source exempts shapes thinner than 0.062 in and specimens that cannot be prepared.",
      "value_kind": "minimum"
    },
    {
      "id": "al-6063-thermal_conductivity-1",
      "alloy_id": "al-6063",
      "property": "thermal_conductivity",
      "unit": "W/(m*K)",
      "value": "201",
      "min": null,
      "max": null,
      "uncertainty": null,
      "temperature_c": "25",
      "condition": "T 6 extrusions; cross-section wall thickness up through 0.124 in (3.20 mm).",
      "method": "not specified by source",
      "source_id": "hydro-6063-2026",
      "source_locator": "page 2 Extruded Mechanical and Physical Property Limits, T 6 row",
      "note": null,
      "value_kind": "typical"
    },
    {
      "id": "mg-az31b-specific_heat_capacity-1",
      "alloy_id": "mg-az31b",
      "property": "specific_heat_capacity",
      "unit": "J/(g*K)",
      "value": "1.040",
      "min": null,
      "max": null,
      "uncertainty": null,
      "temperature_c": null,
      "condition": "AZ 31 B sheet/plate/coil; temper unspecified in physical list.",
      "method": "not specified by source",
      "source_id": "luxfer-az31b",
      "source_locator": "page 1 Physical Properties",
      "note": "Converted from 1040 J/(kg*K) by division by 1000.",
      "value_kind": "typical"
    },
    {
      "id": "mg-az31b-thermal_conductivity-1",
      "alloy_id": "mg-az31b",
      "property": "thermal_conductivity",
      "unit": "W/(m*K)",
      "value": "76.9",
      "min": null,
      "max": null,
      "uncertainty": null,
      "temperature_c": null,
      "condition": "AZ 31 B sheet/plate/coil; temper unspecified in physical list.",
      "method": "not specified by source",
      "source_id": "luxfer-az31b",
      "source_locator": "page 1 Physical Properties",
      "note": null,
      "value_kind": "typical"
    },
    {
      "id": "mg-az31b-youngs_modulus-1",
      "alloy_id": "mg-az31b",
      "property": "youngs_modulus",
      "unit": "GPa",
      "value": "44",
      "min": null,
      "max": null,
      "uncertainty": null,
      "temperature_c": null,
      "condition": "AZ 31 B sheet/plate/coil; temper unspecified in physical list.",
      "method": "not specified by source",
      "source_id": "luxfer-az31b",
      "source_locator": "page 1 Physical Properties",
      "note": null,
      "value_kind": "typical"
    },
    {
      "id": "mg-az31b-poisson_ratio-1",
      "alloy_id": "mg-az31b",
      "property": "poisson_ratio",
      "unit": "1",
      "value": "0.35",
      "min": null,
      "max": null,
      "uncertainty": null,
      "temperature_c": null,
      "condition": "AZ 31 B sheet/plate/coil; temper unspecified in physical list.",
      "method": "not specified by source",
      "source_id": "luxfer-az31b",
      "source_locator": "page 1 Physical Properties",
      "note": null,
      "value_kind": "typical"
    },
    {
      "id": "mg-az31b-melting_range-1",
      "alloy_id": "mg-az31b",
      "property": "melting_range",
      "unit": "degC",
      "value": null,
      "min": "566",
      "max": "632",
      "uncertainty": null,
      "temperature_c": null,
      "condition": "AZ 31 B sheet/plate/coil; temper unspecified in physical list.",
      "method": "not specified by source",
      "source_id": "luxfer-az31b",
      "source_locator": "page 1 Physical Properties",
      "note": null,
      "value_kind": "range"
    },
    {
      "id": "mg-we43b-specific_heat_capacity-1",
      "alloy_id": "mg-we43b",
      "property": "specific_heat_capacity",
      "unit": "J/(g*K)",
      "value": "0.966",
      "min": null,
      "max": null,
      "uncertainty": null,
      "temperature_c": null,
      "condition": "WE 43 B casting alloy; temper unspecified in physical list.",
      "method": "not specified by source",
      "source_id": "luxfer-we43b-2026",
      "source_locator": "page 1 Physical properties",
      "note": "Converted from 966 J/(kg*K) by division by 1000.",
      "value_kind": "typical"
    },
    {
      "id": "mg-we43b-thermal_conductivity-1",
      "alloy_id": "mg-we43b",
      "property": "thermal_conductivity",
      "unit": "W/(m*K)",
      "value": "51",
      "min": null,
      "max": null,
      "uncertainty": null,
      "temperature_c": null,
      "condition": "WE 43 B casting alloy; temper unspecified in physical list.",
      "method": "not specified by source",
      "source_id": "luxfer-we43b-2026",
      "source_locator": "page 1 Physical properties",
      "note": null,
      "value_kind": "typical"
    },
    {
      "id": "mg-we43b-youngs_modulus-1",
      "alloy_id": "mg-we43b",
      "property": "youngs_modulus",
      "unit": "GPa",
      "value": "45",
      "min": null,
      "max": null,
      "uncertainty": null,
      "temperature_c": null,
      "condition": "WE 43 B casting alloy; temper unspecified in physical list.",
      "method": "not specified by source",
      "source_id": "luxfer-we43b-2026",
      "source_locator": "page 1 Physical properties",
      "note": "Converted from 45000 MPa by division by 1000.",
      "value_kind": "typical"
    },
    {
      "id": "mg-we43b-poisson_ratio-1",
      "alloy_id": "mg-we43b",
      "property": "poisson_ratio",
      "unit": "1",
      "value": "0.27",
      "min": null,
      "max": null,
      "uncertainty": null,
      "temperature_c": null,
      "condition": "WE 43 B casting alloy; temper unspecified in physical list.",
      "method": "not specified by source",
      "source_id": "luxfer-we43b-2026",
      "source_locator": "page 1 Physical properties",
      "note": null,
      "value_kind": "typical"
    },
    {
      "id": "mg-we43b-electrical_resistivity-1",
      "alloy_id": "mg-we43b",
      "property": "electrical_resistivity",
      "unit": "microohm*m",
      "value": "0.148",
      "min": null,
      "max": null,
      "uncertainty": null,
      "temperature_c": null,
      "condition": "WE 43 B casting alloy; temper unspecified in physical list.",
      "method": "not specified by source",
      "source_id": "luxfer-we43b-2026",
      "source_locator": "page 1 Physical properties",
      "note": "Converted from 148 n\u00ce\u00a9m by division by 1000.",
      "value_kind": "typical"
    },
    {
      "id": "mg-we43b-melting_range-1",
      "alloy_id": "mg-we43b",
      "property": "melting_range",
      "unit": "degC",
      "value": null,
      "min": "540",
      "max": "640",
      "uncertainty": null,
      "temperature_c": null,
      "condition": "WE 43 B casting alloy; temper unspecified in physical list.",
      "method": "not specified by source",
      "source_id": "luxfer-we43b-2026",
      "source_locator": "page 1 Physical properties",
      "note": null,
      "value_kind": "range"
    }
  ]
}
