Repository: szajsjem/universe-db

# Universe Database

Reproducible SQLite data and Python tools for physics, chemistry, materials,
and nuclear properties. Source citations, units, conditions, uncertainty,
provenance, and review status remain attached to the data. Missing values stay
missing; model predictions are labeled approximations.

## Database files

The repository's `universe.db` contains the reviewed core, rebuilt from
[`migrations/`](migrations) and [`seed/`](seed). The checked-in
`universe-unverified.db` contains the Wikipedia research snapshot and source
review audits. Standalone research references are stored in `alloys.db`,
`elements.db`, `isotopes.db`, `crystals.db`, `atomic.db`, `spectra.db`, and

File: sources/alloys/properties_precious.json
{
  "sources": [
    {
      "id": "argentium940-mill-technical-2025",
      "title": "Argentium 940 Silver - Millform: Technical Information Sheet",
      "url": "https://www.argentiumsilver.com/_files/ugd/623923_f7687dd0badd4fd99a2b659fef0542c0.pdf",
      "publisher": "Argentium International Limited",
      "retrieved_at": "2026-10-11",
      "version": "Updated March 2025",
      "license_note": "Uncopyrightable factual alloy identities, composition limits, and numerical property facts only; no source prose reproduced."
    }
  ],
  "alloys": [],
  "properties": [
    {
      "id": "prop-au-cookson-18ct-hb-density",
      "alloy_id": "au-cookson-18ct-hb",
      "property": "density",
      "unit": "g/cm3",
      "value": "15.5",
      "min": null,
      "max": null,
      "uncertainty": null,
      "temperature_c": null,
      "condition": "Material state not specified by source",
      "method": "not specified by source",
      "source_id": "cookson-18ct-hb",
      "source_locator": "p. 1, Properties: Density",
      "note": "Supplier nominal physical-property value; measurement temperature is not stated.",
      "value_kind": "typical"
    },
    {
      "id": "prop-au-cookson-18ct-hb-melting",
      "alloy_id": "au-cookson-18ct-hb",
      "property": "melting_range",
      "unit": "degC",
      "value": null,
      "min": "905",
      "max": "960",
      "uncertainty": null,
      "temperature_c": null,
      "condition": "Material state not specified by source",
      "method": "not specified by source",
      "source_id": "cookson-18ct-hb",
      "source_locator": "p. 1, Properties: Melting Range",
      "note": "Reported melting interval; measurement method and heating rate are not stated.",
      "value_kind": "range"
    },
    {
      "id": "prop-au-cookson-18ct-hb-hardness-0",
      "alloy_id": "au-cookson-18ct-hb",
      "property": "vickers_hardness",
      "unit": "HV",
      "value": "120",
      "min": null,
      "max": null,
      "uncertainty": "10",
      "temperature_c": null,
      "condition": "Annealed",
      "method": "Vickers hardness; test load not specified by source",
      "source_id": "cookson-18ct-hb",
      "source_locator": "p. 1, Properties: Annealed Hardness",
      "note": "The printed plus/minus allowance is preserved as uncertainty; its statistical meaning is not specified.",
      "value_kind": "typical"
    },
    {
      "id": "prop-au-cookson-18ct-hb-hardness-1",
      "alloy_id": "au-cookson-18ct-hb",
      "property": "vickers_hardness",
      "unit": "HV",
      "value": "150",
      "min": null,
      "max": null,
      "uncertainty": "10",
      "temperature_c": null,
      "condition": "10% reduction of area",
      "method": "Vickers hardness; test load not specified by source",
      "source_id": "cookson-18ct-hb",
      "source_locator": "p. 1, Properties: 10% reduction of area",
      "note": "The printed plus/minus allowance is preserved as uncertainty; its statistical meaning is not specified.",
      "value_kind": "typical"
    },
    {
      "id": "prop-au-cookson-18ct-hb-hardness-2",
      "alloy_id": "au-cookson-18ct-hb",
      "property": "vickers_hardness",
      "unit": "HV",
      "value": "180",
      "min": null,
      "max": null,
      "uncertainty": "10",
      "temperature_c": null,
      "condition": "20% reduction of area",
      "method": "Vickers hardness; test load not specified by source",
      "source_id": "cookson-18ct-hb",
      "source_locator": "p. 1, Properties: 20% reduction of area",
      "note": "The printed plus/minus allowance is preserved as uncertainty; its statistical meaning is not specified.",
      "value_kind": "typical"
    },
    {
      "id": "prop-au-cookson-18ct-hb-hardness-3",
      "alloy_id": "au-cookson-18ct-hb",
      "property": "vickers_hardness",
      "unit": "HV",
      "value": "215",
      "min": null,
      "max": null,
      "uncertainty": "10",
      "temperature_c": null,
      "condition": "40% reduction of area",
      "method": "Vickers hardness; test load not specified by source",
      "source_id": "cookson-18ct-hb",
      "source_locator": "p. 1, Properties: 40% reduction of area",
      "note": "The printed plus/minus allowance is preserved as uncertainty; its statistical meaning is not specified.",
      "value_kind": "typical"
    },
    {
      "id": "prop-au-cookson-18ct-hb-tensile-annealed",
      "alloy_id": "au-cookson-18ct-hb",
      "property": "tensile_strength",
      "unit": "MPa",
      "value": "435",
      "min": null,
      "max": null,
      "uncertainty": null,
      "temperature_c": null,
      "condition": "Annealed",
      "method": "not specified by source",
      "source_id": "cookson-18ct-hb",
      "source_locator": "p. 1, Property Annealed: UTS",
      "note": "Source unit N/mm2 equals MPa. Test temperature and specimen geometry are not stated.",
      "value_kind": "typical"
    },
    {
      "id": "prop-au-cookson-18ct-hb-elongation-annealed",
      "alloy_id": "au-cookson-18ct-hb",
      "property": "elongation",
      "unit": "%",
      "value": "48",
      "min": null,
      "max": null,
      "uncertainty": null,
      "temperature_c": null,
      "condition": "Annealed",
      "method": "not specified by source",
      "source_id": "cookson-18ct-hb",
      "source_locator": "p. 1, Property Annealed: Elongation",
      "note": "Gauge length and specimen geometry are not stated.",
      "value_kind": "typical"
    },
    {
      "id": "prop-au-cookson-18ct-rp-density",
      "alloy_id": "au-cookson-18ct-rp",
      "property": "density",
      "unit": "g/cm3",
      "value": "15.3",
      "min": null,
      "max": null,
      "uncertainty": null,
      "temperature_c": null,
      "condition": "Material state not specified by source",
      "method": "not specified by source",
      "source_id": "cookson-18ct-rp",
      "source_locator": "p. 1, Properties: Density",
      "note": "Supplier nominal physical-property value; measurement temperature is not stated.",
      "value_kind": "typical"
    },
    {
      "id": "prop-au-cookson-18ct-rp-melting",
      "alloy_id": "au-cookson-18ct-rp",
      "property": "melting_range",
      "unit": "degC",
      "value": null,
      "min": "885",
      "max": "915",
      "uncertainty": null,
      "temperature_c": null,
      "condition": "Material state not specified by source",
      "method": "not specified by source",
      "source_id": "cookson-18ct-rp",
      "source_locator": "p. 1, Properties: Melting Range",
      "note": "Reported melting interval; measurement method and heating rate are not stated.",
      "value_kind": "range"
    },
    {
      "id": "prop-au-cookson-18ct-rp-hardness-0",
      "alloy_id": "au-cookson-18ct-rp",
      "property": "vickers_hardness",
      "unit": "HV",
      "value": "160",
      "min": null,
      "max": null,
      "uncertainty": "5",
      "temperature_c": null,
      "condition": "Annealed",
      "method": "Vickers hardness; test load not specified by source",
      "source_id": "cookson-18ct-rp",
      "source_locator": "p. 1, Properties: Annealed Hardness",
      "note": "The printed plus/minus allowance is preserved as uncertainty; its statistical meaning is not specified.",
      "value_kind": "typical"
    },
    {
      "id": "prop-au-cookson-18ct-rp-hardness-1",
      "alloy_id": "au-cookson-18ct-rp",
      "property": "vickers_hardness",
      "unit": "HV",
      "value": "170",
      "min": null,
      "max": null,
      "uncertainty": "5",
      "temperature_c": null,
      "condition": "10% reduction of area",
      "method": "Vickers hardness; test load not specified by source",
      "source_id": "cookson-18ct-rp",
      "source_locator": "p. 1, Properties: 10% reduction of area",
      "note": "The printed plus/minus allowance is preserved as uncertainty; its statistical meaning is not specified.",
      "value_kind": "typical"
    },
    {
      "id": "prop-au-cookson-18ct-rp-hardness-2",
      "alloy_id": "au-cookson-18ct-rp",
      "property": "vickers_hardness",
      "unit": "HV",
      "value": "190",
      "min": null,
      "max": null,
      "uncertainty": "5",
      "temperature_c": null,
      "condition": "20% reduction of area",
      "method": "Vickers hardness; test load not specified by source",
      "source_id": "cookson-18ct-rp",
      "source_locator": "p. 1, Properties: 20% reduction of area",
      "note": "The printed plus/minus allowance is preserved as uncertainty; its statistical meaning is not specified.",
      "value_kind": "typical"
    },
    {
      "id": "prop-au-cookson-18ct-rp-hardness-3",
      "alloy_id": "au-cookson-18ct-rp",
      "property": "vickers_hardness",
      "unit": "HV",
      "value": "215",
      "min": null,
      "max": null,
      "uncertainty": "5",
      "temperature_c": null,
      "condition": "40% reduction of area",
      "method": "Vickers hardness; test load not specified by source",
      "source_id": "cookson-18ct-rp",
      "source_locator": "p. 1, Properties: 40% reduction of area",
      "note": "The printed plus/minus allowance is preserved as uncertainty; its statistical meaning is not specified.",
      "value_kind": "typical"
    },
    {
      "id": "prop-au-cookson-18ct-rp-tensile-annealed",
      "alloy_id": "au-cookson-18ct-rp",
      "property": "tensile_strength",
      "unit": "MPa",
      "value": "650",
      "min": null,
      "max": null,
      "uncertainty": null,
      "temperature_c": null,
      "condition": "Annealed",
      "method": "not specified by source",
      "source_id": "cookson-18ct-rp",
      "source_locator": "p. 1, Property Annealed: UTS",
      "note": "Source unit N/mm2 equals MPa. Test temperature and specimen geometry are not stated.",
      "value_kind": "typical"
    },
    {
      "id": "prop-au-cookson-18ct-rp-elongation-annealed",
      "alloy_id": "au-cookson-18ct-rp",
      "property": "elongation",
      "unit": "%",
      "value": "40",
      "min": null,
      "max": null,
      "uncertainty": null,
      "temperature_c": null,
      "condition": "Annealed",
      "method": "not specified by source",
      "source_id": "cookson-18ct-rp",
      "source_locator": "p. 1, Property Annealed: Elongation",
      "note": "Gauge length and specimen geometry are not stated.",
      "value_kind": "typical"
    },
    {
      "id": "prop-au-cookson-18ct-sw-density",
      "alloy_id": "au-cookson-18ct-sw",
      "property": "density",
      "unit": "g/cm3",
      "value": "16.3",
      "min": null,
      "max": null,
      "uncertainty": null,
      "temperature_c": null,
      "condition": "Material state not specified by source",
      "method": "not specified by source",
      "source_id": "cookson-18ct-sw",
      "source_locator": "p. 1, Properties: Density",
      "note": "Supplier nominal physical-property value; measurement temperature is not stated.",
      "value_kind": "typical"
    },
    {
      "id": "prop-au-cookson-18ct-sw-melting",
      "alloy_id": "au-cookson-18ct-sw",
      "property": "melting_range",
      "unit": "degC",
      "value": null,
      "min": "1300",
      "max": "1315",
      "uncertainty": null,
      "temperature_c": null,
      "condition": "Material state not specified by source",
      "method": "not specified by source",
      "source_id": "cookson-18ct-sw",
      "source_locator": "p. 1, Properties: Melting Range",
      "note": "Reported melting interval; measurement method and heating rate are not stated.",
      "value_kind": "range"
    },
    {
      "id": "prop-au-cookson-18ct-sw-hardness-0",
      "alloy_id": "au-cookson-18ct-sw",
      "property": "vickers_hardness",
      "unit": "HV",
      "value": "70",
      "min": null,
      "max": null,
      "uncertainty": "10",
      "temperature_c": null,
      "condition": "Annealed",
      "method": "Vickers hardness; test load not specified by source",
      "source_id": "cookson-18ct-sw",
      "source_locator": "p. 1, Properties: Annealed Hardness",
      "note": "The printed plus/minus allowance is preserved as uncertainty; its statistical meaning is not specified.",
      "value_kind": "typical"
    },
    {
      "id": "prop-au-cookson-18ct-sw-hardness-1",
      "alloy_id": "au-cookson-18ct-sw",
      "property": "vickers_hardness",
      "unit": "HV",
      "value": "115",
      "min": null,
      "max": null,
      "uncertainty": "10",
      "temperature_c": null,
      "condition": "10% reduction of area",
      "method": "Vickers hardness; test load not specified by source",
      "source_id": "cookson-18ct-sw",
      "source_locator": "p. 1, Properties: 10% reduction of area",
      "note": "The printed plus/minus allowance is preserved as uncertainty; its statistical meaning is not specified.",
      "value_kind": "typical"
    },
    {
      "id": "prop-au-cookson-18ct-sw-hardness-2",
      "alloy_id": "au-cookson-18ct-sw",
      "property": "vickers_hardness",
      "unit": "HV",
      "value": "145",
      "min": null,
      "max": null,
      "uncertainty": "10",
      "temperature_c": null,
      "condition": "20% reduction of area",
      "method": "Vickers hardness; test load not specified by source",
      "source_id": "cookson-18ct-sw",
      "source_locator": "p. 1, Properties: 20% reduction of area",
      "note": "The printed plus/minus allowance is preserved as uncertainty; its statistical meaning is not specified.",
      "value_kind": "typical"
    },
    {
      "id": "prop-au-cookson-18ct-sw-hardness-3",
      "alloy_id": "au-cookson-18ct-sw",
      "property": "vickers_hardness",
      "unit": "HV",
      "value": "185",
      "min": null,
      "max": null,
      "uncertainty": "10",
      "temperature_c": null,
      "condition": "40% reduction of area",
      "method": "Vickers hardness; test load not specified by source",
      "source_id": "cookson-18ct-sw",
      "source_locator": "p. 1, Properties: 40% reduction of area",
      "note": "The printed plus/minus allowance is preserved as uncertainty; its statistical meaning is not specified.",
      "value_kind": "typical"
    },
    {
      "id": "prop-au-cookson-18ct-sw-tensile-annealed",
      "alloy_id": "au-cookson-18ct-sw",
      "property": "tensile_strength",
      "unit": "MPa",
      "value": "350",
      "min": null,
      "max": null,
      "uncertainty": null,
      "temperature_c": null,
      "condition": "Annealed",
      "method": "not specified by source",
      "source_id": "cookson-18ct-sw",
      "source_locator": "p. 1, Property Annealed: UTS",
      "note": "Source unit N/mm2 equals MPa. Test temperature and specimen geometry are not stated.",
      "value_kind": "typical"
    },
    {
      "id": "prop-au-cookson-18ct-sw-elongation-annealed",
      "alloy_id": "au-cookson-18ct-sw",
      "property": "elongation",
      "unit": "%",
      "value": "30",
      "min": null,
      "max": null,
      "uncertainty": null,
      "temperature_c": null,
      "condition": "Annealed",
      "method": "not specified by source",
      "source_id": "cookson-18ct-sw",
      "source_locator": "p. 1, Property Annealed: Elongation",
      "note": "Gauge length and specimen geometry are not stated.",
      "value_kind": "typical"
    },
    {
      "id": "prop-ag-argentium-940-mill-density",
      "alloy_id": "ag-argentium-940-mill",
      "property": "density",
      "unit": "g/cm3",
      "value": "10.38",
      "min": null,
      "max": null,
      "uncertainty": null,
      "temperature_c": null,
      "condition": "Material state not specified by source",
      "method": "not specified by source",
      "source_id": "argentium940-mill-technical-2025",
      "source_locator": "p. 1, Full Characterisation Data: Density",
      "note": "Supplier characterization value; measurement temperature and material state are not specified.",
      "value_kind": "typical"
    },
    {
      "id": "prop-ag-argentium-940-mill-melting",
      "alloy_id": "ag-argentium-940-mill",
      "property": "melting_range",
      "unit": "degC",
      "value": null,
      "min": "860",
      "max": "895",
      "uncertainty": null,
      "temperature_c": null,
      "condition": "Material state not specified by source",
      "method": "not specified by source",
      "source_id": "argentium940-mill-technical-2025",
      "source_locator": "p. 1, General Information: Melting Temperatures",
      "note": "Endpoints are source solidus and liquidus. The separately printed melting-range width of35degC is not used as an endpoint.",
      "value_kind": "range"
    },
    {
      "id": "prop-ag-argentium-940-mill-hardness-as-cast",
      "alloy_id": "ag-argentium-940-mill",
      "property": "vickers_hardness",
      "unit": "HV",
      "value": "65",
      "min": null,
      "max": null,
      "uncertainty": null,
      "temperature_c": null,
      "condition": "As cast",
      "method": "Vickers HV 0.2",
      "source_id": "argentium940-mill-technical-2025",
      "source_locator": "p. 1, Mechanical Characteristics: As cast hardness",
      "note": "Source specifies HV0.2; no uncertainty or test temperature is supplied.",
      "value_kind": "typical"
    },
    {
      "id": "prop-ag-argentium-940-mill-hardness-area-reduced",
      "alloy_id": "ag-argentium-940-mill",
      "property": "vickers_hardness",
      "unit": "HV",
      "value": "170",
      "min": null,
      "max": null,
      "uncertainty": null,
      "temperature_c": null,
      "condition": "After 70% reduction of area",
      "method": "Vickers HV 0.2",
      "source_id": "argentium940-mill-technical-2025",
      "source_locator": "p. 1, Mechanical Characteristics: After 70% reduction of area hardness",
      "note": "Source specifies HV0.2; no uncertainty or test temperature is supplied.",
      "value_kind": "typical"
    },
    {
      "id": "prop-ag-argentium-940-mill-hardness-annealed",
      "alloy_id": "ag-argentium-940-mill",
      "property": "vickers_hardness",
      "unit": "HV",
      "value": "65",
      "min": null,
      "max": null,
      "uncertainty": null,
      "temperature_c": null,
      "condition": "After annealing",
      "method": "Vickers HV 0.2",
      "source_id": "argentium940-mill-technical-2025",
      "source_locator": "p. 1, Mechanical Characteristics: After annealing hardness",
      "note": "Source specifies HV0.2; no uncertainty or test temperature is supplied.",
      "value_kind": "typical"
    },
    {
      "id": "prop-ag-argentium-940-mill-hardness-single-step-hardened",
      "alloy_id": "ag-argentium-940-mill",
      "property": "vickers_hardness",
      "unit": "HV",
      "value": "110",
      "min": null,
      "max": null,
      "uncertainty": null,
      "temperature_c": null,
      "condition": "Single-step precipitation hardening",
      "method": "Vickers HV 0.2",
      "source_id": "argentium940-mill-technical-2025",
      "source_locator": "p. 1, Mechanical Characteristics: Single-step precipitation hardening hardness",
      "note": "Source specifies HV0.2; no uncertainty or test temperature is supplied.",
      "value_kind": "typical"
    },
    {
      "id": "prop-ag-argentium-940-mill-hardness-double-step-hardened",
      "alloy_id": "ag-argentium-940-mill",
      "property": "vickers_hardness",
      "unit": "HV",
      "value": "140",
      "min": null,
      "max": null,
      "uncertainty": null,
      "temperature_c": null,
      "condition": "Double-step precipitation hardening",
      "method": "Vickers HV 0.2",
      "source_id": "argentium940-mill-technical-2025",
      "source_locator": "p. 1, Mechanical Characteristics: Double-step precipitation hardening hardness",
      "note": "Source specifies HV0.2; no uncertainty or test temperature is supplied.",
      "value_kind": "typical"
    },
    {
      "id": "prop-ag-argentium-940-mill-tensile",
      "alloy_id": "ag-argentium-940-mill",
      "property": "tensile_strength",
      "unit": "MPa",
      "value": "255",
      "min": null,
      "max": null,
      "uncertainty": null,
      "temperature_c": null,
      "condition": "Material state not specified by source",
      "method": "not specified by source",
      "source_id": "argentium940-mill-technical-2025",
      "source_locator": "p. 1, Mechanical Characteristics: Tensile strength (Rm)",
      "note": "The source gives a tensile-strength value without associating it with a specific thermal or work condition.",
      "value_kind": "typical"
    },
    {
      "id": "prop-ag-argentium-940-mill-yield",
      "alloy_id": "ag-argentium-940-mill",
      "property": "yield_strength_0_2",
      "unit": "MPa",
      "value": "101",
      "min": null,
      "max": null,
      "uncertainty": null,
      "temperature_c": null,
      "condition": "Material state not specified by source",
      "method": "0.2% proof stress (Rp0.2); test standard not specified",
      "source_id": "argentium940-mill-technical-2025",
      "source_locator": "p. 1, Mechanical Characteristics: Yield strength (Rp0.2)",
      "note": "The source gives Rp0.2 without associating it with a specific thermal or work condition.",
      "value_kind": "typical"
    },
    {
      "id": "prop-ag-argentium-940-mill-elongation",
      "alloy_id": "ag-argentium-940-mill",
      "property": "elongation",
      "unit": "%",
      "value": "31",
      "min": null,
      "max": null,
      "uncertainty": null,
      "temperature_c": null,
      "condition": "Material state not specified by source",
      "method": "not specified by source",
      "source_id": "argentium940-mill-technical-2025",
      "source_locator": "p. 1, Mechanical Characteristics: Elongation at rupture (A)",
      "note": "The source does not specify thermal/work condition, gauge length or specimen geometry.",
      "value_kind": "typical"
    }
  ]
}

File: sources/alloys/ferrous_nickel.json (part 2 of 2)
{
          "source_id": "sm-nickel-200-201",
          "note": "Published maximum, percent by mass."
        },
        {
          "element": "Si",
          "min_wt_pct": null,
          "max_wt_pct": "0.35",
          "nominal_wt_pct": null,
          "role": "specified",
          "source_id": "sm-nickel-200-201",
          "note": "Published maximum, percent by mass."
        },
        {
          "element": "S",
          "min_wt_pct": null,
          "max_wt_pct": "0.01",
          "nominal_wt_pct": null,
          "role": "specified",
          "source_id": "sm-nickel-200-201",
          "note": "Published maximum, percent by mass."
        }
      ],
      "source_ids": [
        "sm-nickel-200-201"
      ],
      "notes": [
        "Commercially pure nickel reference, included alongside nickel alloys.",
        "Research reference; pending human review. No mechanical property guarantees are implied."
      ]
    },
    {
      "id": "nickel-201",
      "name": "Nickel 201",
      "family": "nickel",
      "base_element": "Ni",
      "designation": "UNS N02201",
      "description": "Commercially pure wrought nickel grade with reduced carbon.",
      "applications": [
        "caustic evaporators",
        "electronic components"
      ],
      "composition": [
        {
          "element": "Ni+Co",
          "min_wt_pct": "99.0",
          "max_wt_pct": null,
          "nominal_wt_pct": null,
          "role": "specified",
          "source_id": "sm-nickel-200-201",
          "note": "Combined nickel plus cobalt minimum; not a pure nickel-only minimum."
        },
        {
          "element": "Cu",
          "min_wt_pct": null,
          "max_wt_pct": "0.25",
          "nominal_wt_pct": null,
          "role": "specified",
          "source_id": "sm-nickel-200-201",
          "note": "Published maximum, percent by mass."
        },
        {
          "element": "Fe",
          "min_wt_pct": null,
          "max_wt_pct": "0.40",
          "nominal_wt_pct": null,
          "role": "specified",
          "source_id": "sm-nickel-200-201",
          "note": "Published maximum, percent by mass."
        },
        {
          "element": "Mn",
          "min_wt_pct": null,
          "max_wt_pct": "0.35",
          "nominal_wt_pct": null,
          "role": "specified",
          "source_id": "sm-nickel-200-201",
          "note": "Published maximum, percent by mass."
        },
        {
          "element": "C",
          "min_wt_pct": null,
          "max_wt_pct": "0.02",
          "nominal_wt_pct": null,
          "role": "specified",
          "source_id": "sm-nickel-200-201",
          "note": "Published maximum, percent by mass."
        },
        {
          "element": "Si",
          "min_wt_pct": null,
          "max_wt_pct": "0.35",
          "nominal_wt_pct": null,
          "role": "specified",
          "source_id": "sm-nickel-200-201",
          "note": "Published maximum, percent by mass."
        },
        {
          "element": "S",
          "min_wt_pct": null,
          "max_wt_pct": "0.01",
          "nominal_wt_pct": null,
          "role": "specified",
          "source_id": "sm-nickel-200-201",
          "note": "Published maximum, percent by mass."
        }
      ],
      "source_ids": [
        "sm-nickel-200-201"
      ],
      "notes": [
        "Commercially pure nickel reference, included alongside nickel alloys.",
        "Research reference; pending human review. No mechanical property guarantees are implied."
      ]
    },
    {
      "id": "monel-400",
      "name": "MONEL alloy 400",
      "family": "nickel",
      "base_element": "Ni",
      "designation": "UNS N04400",
      "description": "Nickel-copper alloy for marine and chemical equipment.",
      "applications": [
        "marine fittings",
        "pumps",
        "heat exchangers"
      ],
      "composition": [
        {
          "element": "Ni+Co",
          "min_wt_pct": "63.0",
          "max_wt_pct": null,
          "nominal_wt_pct": null,
          "role": "specified",
          "source_id": "sm-monel-400",
          "note": "Combined nickel plus cobalt minimum."
        },
        {
          "element": "Cu",
          "min_wt_pct": "28.0",
          "max_wt_pct": "34.0",
          "nominal_wt_pct": null,
          "role": "specified",
          "source_id": "sm-monel-400",
          "note": "Published composition range, percent by mass."
        },
        {
          "element": "C",
          "min_wt_pct": null,
          "max_wt_pct": "0.3",
          "nominal_wt_pct": null,
          "role": "specified",
          "source_id": "sm-monel-400",
          "note": "Published maximum, percent by mass."
        },
        {
          "element": "Mn",
          "min_wt_pct": null,
          "max_wt_pct": "2.0",
          "nominal_wt_pct": null,
          "role": "specified",
          "source_id": "sm-monel-400",
          "note": "Published maximum, percent by mass."
        },
        {
          "element": "Fe",
          "min_wt_pct": null,
          "max_wt_pct": "2.5",
          "nominal_wt_pct": null,
          "role": "specified",
          "source_id": "sm-monel-400",
          "note": "Published maximum, percent by mass."
        },
        {
          "element": "S",
          "min_wt_pct": null,
          "max_wt_pct": "0.024",
          "nominal_wt_pct": null,
          "role": "specified",
          "source_id": "sm-monel-400",
          "note": "Published maximum, percent by mass."
        },
        {
          "element": "Si",
          "min_wt_pct": null,
          "max_wt_pct": "0.5",
          "nominal_wt_pct": null,
          "role": "specified",
          "source_id": "sm-monel-400",
          "note": "Published maximum, percent by mass."
        }
      ],
      "source_ids": [
        "sm-monel-400"
      ],
      "notes": [
        "Research reference; pending human review. No mechanical property guarantees are implied."
      ]
    },
    {
      "id": "monel-k500",
      "name": "MONEL alloy K-500",
      "family": "nickel",
      "base_element": "Ni",
      "designation": "UNS N05500",
      "description": "Age-hardenable nickel-copper alloy containing aluminum and titanium.",
      "applications": [
        "marine fasteners",
        "pump shafts",
        "springs"
      ],
      "composition": [
        {
          "element": "Ni+Co",
          "min_wt_pct": "63.0",
          "max_wt_pct": null,
          "nominal_wt_pct": null,
          "role": "specified",
          "source_id": "sm-monel-k500",
          "note": "Combined nickel plus cobalt minimum."
        },
        {
          "element": "Cu",
          "min_wt_pct": "27.0",
          "max_wt_pct": "33.0",
          "nominal_wt_pct": null,
          "role": "specified",
          "source_id": "sm-monel-k500",
          "note": "Published composition range, percent by mass."
        },
        {
          "element": "Al",
          "min_wt_pct": "2.30",
          "max_wt_pct": "3.15",
          "nominal_wt_pct": null,
          "role": "specified",
          "source_id": "sm-monel-k500",
          "note": "Published composition range, percent by mass."
        },
        {
          "element": "Ti",
          "min_wt_pct": "0.35",
          "max_wt_pct": "0.85",
          "nominal_wt_pct": null,
          "role": "specified",
          "source_id": "sm-monel-k500",
          "note": "Published composition range, percent by mass."
        },
        {
          "element": "C",
          "min_wt_pct": null,
          "max_wt_pct": "0.25",
          "nominal_wt_pct": null,
          "role": "specified",
          "source_id": "sm-monel-k500",
          "note": "Published maximum, percent by mass."
        },
        {
          "element": "Mn",
          "min_wt_pct": null,
          "max_wt_pct": "1.5",
          "nominal_wt_pct": null,
          "role": "specified",
          "source_id": "sm-monel-k500",
          "note": "Published maximum, percent by mass."
        },
        {
          "element": "Fe",
          "min_wt_pct": null,
          "max_wt_pct": "2.0",
          "nominal_wt_pct": null,
          "role": "specified",
          "source_id": "sm-monel-k500",
          "note": "Published maximum, percent by mass."
        },
        {
          "element": "S",
          "min_wt_pct": null,
          "max_wt_pct": "0.01",
          "nominal_wt_pct": null,
          "role": "specified",
          "source_id": "sm-monel-k500",
          "note": "Published maximum, percent by mass."
        },
        {
          "element": "Si",
          "min_wt_pct": null,
          "max_wt_pct": "0.5",
          "nominal_wt_pct": null,
          "role": "specified",
          "source_id": "sm-monel-k500",
          "note": "Published maximum, percent by mass."
        }
      ],
      "source_ids": [
        "sm-monel-k500"
      ],
      "notes": [
        "Research reference; pending human review. No mechanical property guarantees are implied."
      ]
    },
    {
      "id": "inconel-600",
      "name": "INCONEL alloy 600",
      "family": "nickel",
      "base_element": "Ni",
      "designation": "UNS N06600",
      "description": "Nickel-chromium-iron alloy for corrosion and heat exposure.",
      "applications": [
        "chemical equipment",
        "furnace components"
      ],
      "composition": [
        {
          "element": "Ni+Co",
          "min_wt_pct": "72.0",
          "max_wt_pct": null,
          "nominal_wt_pct": null,
          "role": "specified",
          "source_id": "sm-inconel-600",
          "note": "Combined nickel plus cobalt minimum."
        },
        {
          "element": "Cr",
          "min_wt_pct": "14.0",
          "max_wt_pct": "17.0",
          "nominal_wt_pct": null,
          "role": "specified",
          "source_id": "sm-inconel-600",
          "note": "Published composition range, percent by mass."
        },
        {
          "element": "Fe",
          "min_wt_pct": "6.00",
          "max_wt_pct": "10.00",
          "nominal_wt_pct": null,
          "role": "specified",
          "source_id": "sm-inconel-600",
          "note": "Published composition range, percent by mass."
        },
        {
          "element": "C",
          "min_wt_pct": null,
          "max_wt_pct": "0.15",
          "nominal_wt_pct": null,
          "role": "specified",
          "source_id": "sm-inconel-600",
          "note": "Published maximum, percent by mass."
        },
        {
          "element": "Mn",
          "min_wt_pct": null,
          "max_wt_pct": "1.00",
          "nominal_wt_pct": null,
          "role": "specified",
          "source_id": "sm-inconel-600",
          "note": "Published maximum, percent by mass."
        },
        {
          "element": "S",
          "min_wt_pct": null,
          "max_wt_pct": "0.015",
          "nominal_wt_pct": null,
          "role": "specified",
          "source_id": "sm-inconel-600",
          "note": "Published maximum, percent by mass."
        },
        {
          "element": "Si",
          "min_wt_pct": null,
          "max_wt_pct": "0.50",
          "nominal_wt_pct": null,
          "role": "specified",
          "source_id": "sm-inconel-600",
          "note": "Published maximum, percent by mass."
        },
        {
          "element": "Cu",
          "min_wt_pct": null,
          "max_wt_pct": "0.50",
          "nominal_wt_pct": null,
          "role": "specified",
          "source_id": "sm-inconel-600",
          "note": "Published maximum, percent by mass."
        }
      ],
      "source_ids": [
        "sm-inconel-600"
      ],
      "notes": [
        "Research reference; pending human review. No mechanical property guarantees are implied."
      ]
    },
    {
      "id": "inconel-601",
      "name": "INCONEL alloy 601",
      "family": "nickel",
      "base_element": "Ni",
      "designation": "UNS N06601",
      "description": "Aluminum-bearing nickel-chromium alloy for thermal-processing equipment.",
      "applications": [
        "furnace trays",
        "radiant tubes",
        "combustor components"
      ],
      "composition": [
        {
          "element": "Ni",
          "min_wt_pct": "58.0",
          "max_wt_pct": "63.0",
          "nominal_wt_pct": null,
          "role": "specified",
          "source_id": "sm-inconel-601",
          "note": "Published composition range, percent by mass."
        },
        {
          "element": "Cr",
          "min_wt_pct": "21.0",
          "max_wt_pct": "25.0",
          "nominal_wt_pct": null,
          "role": "specified",
          "source_id": "sm-inconel-601",
          "note": "Published composition range, percent by mass."
        },
        {
          "element": "Fe",
          "min_wt_pct": null,
          "max_wt_pct": null,
          "nominal_wt_pct": null,
          "role": "balance",
          "source_id": "sm-inconel-601",
          "note": "Balance is qualitative; no numeric remainder is calculated."
        },
        {
          "element": "Al",
          "min_wt_pct": "1.0",
          "max_wt_pct": "1.7",
          "nominal_wt_pct": null,
          "role": "specified",
          "source_id": "sm-inconel-601",
          "note": "Published composition range, percent by mass."
        },
        {
          "element": "C",
          "min_wt_pct": null,
          "max_wt_pct": "0.10",
          "nominal_wt_pct": null,
          "role": "specified",
          "source_id": "sm-inconel-601",
          "note": "Published maximum, percent by mass."
        },
        {
          "element": "Mn",
          "min_wt_pct": null,
          "max_wt_pct": "1.0",
          "nominal_wt_pct": null,
          "role": "specified",
          "source_id": "sm-inconel-601",
          "note": "Published maximum, percent by mass."
        },
        {
          "element": "S",
          "min_wt_pct": null,
          "max_wt_pct": "0.015",
          "nominal_wt_pct": null,
          "role": "specified",
          "source_id": "sm-inconel-601",
          "note": "Published maximum, percent by mass."
        },
        {
          "element": "Si",
          "min_wt_pct": null,
          "max_wt_pct": "0.50",
          "nominal_wt_pct": null,
          "role": "specified",
          "source_id": "sm-inconel-601",
          "note": "Published maximum, percent by mass."
        },
        {
          "element": "Cu",
          "min_wt_pct": null,
          "max_wt_pct": "1.0",
          "nominal_wt_pct": null,
          "role": "specified",
          "source_id": "sm-inconel-601",
          "note": "Published maximum, percent by mass."
        }
      ],
      "source_ids": [
        "sm-inconel-601"
      ],
      "notes": [
        "Research reference; pending human review. No mechanical property guarantees are implied."
      ]
    },
    {
      "id": "inconel-625",
      "name": "INCONEL alloy 625",
      "family": "nickel",
      "base_element": "Ni",
      "designation": "UNS N06625",
      "description": "Nickel-chromium-molybdenum alloy strengthened by molybdenum and niobium.",
      "applications": [
        "marine equipment",
        "reaction vessels",
        "heat exchangers"
      ],
      "composition": [
        {
          "element": "Ni",
          "min_wt_pct": "58.0",
          "max_wt_pct": null,
          "nominal_wt_pct": null,
          "role": "specified",
          "source_id": "sm-inconel-625",
          "note": "Published minimum, percent by mass."
        },
        {
          "element": "Cr",
          "min_wt_pct": "20.0",
          "max_wt_pct": "23.0",
          "nominal_wt_pct": null,
          "role": "specified",
          "source_id": "sm-inconel-625",
          "note": "Published composition range, percent by mass."
        },
        {
          "element": "Fe",
          "min_wt_pct": null,
          "max_wt_pct": "5.0",
          "nominal_wt_pct": null,
          "role": "specified",
          "source_id": "sm-inconel-625",
          "note": "Published maximum, percent by mass."
        },
        {
          "element": "Mo",
          "min_wt_pct": "8.0",
          "max_wt_pct": "10.0",
          "nominal_wt_pct": null,
          "role": "specified",
          "source_id": "sm-inconel-625",
          "note": "Published composition range, percent by mass."
        },
        {
          "element": "Nb+Ta",
          "min_wt_pct": "3.15",
          "max_wt_pct": "4.15",
          "nominal_wt_pct": null,
          "role": "specified",
          "source_id": "sm-inconel-625",
          "note": "Combined niobium plus tantalum range."
        },
        {
          "element": "C",
          "min_wt_pct": null,
          "max_wt_pct": "0.10",
          "nominal_wt_pct": null,
          "role": "specified",
          "source_id": "sm-inconel-625",
          "note": "Published maximum, percent by mass."
        },
        {
          "element": "Mn",
          "min_wt_pct": null,
          "max_wt_pct": "0.50",
          "nominal_wt_pct": null,
          "role": "specified",
          "source_id": "sm-inconel-625",
          "note": "Published maximum, percent by mass."
        },
        {
          "element": "Si",
          "min_wt_pct": null,
          "max_wt_pct": "0.50",
          "nominal_wt_pct": null,
          "role": "specified",
          "source_id": "sm-inconel-625",
          "note": "Published maximum, percent by mass."
        }
      ],
      "source_ids": [
        "sm-inconel-625"
      ],
      "notes": [
        "Selected fields from table 1; no assumption of zero for omitted minor elements.",
        "Research reference; pending human review. No mechanical property guarantees are implied."
      ]
    },
    {
      "id": "inconel-718",
      "name": "INCONEL alloy 718",
      "family": "nickel",
      "base_element": "Ni",
      "designation": "UNS N07718",
      "description": "Precipitation-hardening nickel-chromium alloy containing niobium.",
      "applications": [
        "gas turbine parts",
        "fasteners",
        "cryogenic tanks"
      ],
      "composition": [
        {
          "element": "Ni+Co",
          "min_wt_pct": "50.00",
          "max_wt_pct": "55.00",
          "nominal_wt_pct": null,
          "role": "specified",
          "source_id": "sm-inconel-718",
          "note": "Combined nickel plus cobalt range."
        },
        {
          "element": "Cr",
          "min_wt_pct": "17.00",
          "max_wt_pct": "21.00",
          "nominal_wt_pct": null,
          "role": "specified",
          "source_id": "sm-inconel-718",
          "note": "Published composition range, percent by mass."
        },
        {
          "element": "Fe",
          "min_wt_pct": null,
          "max_wt_pct": null,
          "nominal_wt_pct": null,
          "role": "balance",
          "source_id": "sm-inconel-718",
          "note": "Balance is qualitative; no numeric remainder is calculated."
        },
        {
          "element": "Nb+Ta",
          "min_wt_pct": "4.75",
          "max_wt_pct": "5.50",
          "nominal_wt_pct": null,
          "role": "specified",
          "source_id": "sm-inconel-718",
          "note": "Combined niobium plus tantalum range."
        },
        {
          "element": "Mo",
          "min_wt_pct": "2.80",
          "max_wt_pct": "3.30",
          "nominal_wt_pct": null,
          "role": "specified",
          "source_id": "sm-inconel-718",
          "note": "Published composition range, percent by mass."
        },
        {
          "element": "Ti",
          "min_wt_pct": "0.65",
          "max_wt_pct": "1.15",
          "nominal_wt_pct": null,
          "role": "specified",
          "source_id": "sm-inconel-718",
          "note": "Published composition range, percent by mass."
        },
        {
          "element": "Al",
          "min_wt_pct": "0.20",
          "max_wt_pct": "0.80",
          "nominal_wt_pct": null,
          "role": "specified",
          "source_id": "sm-inconel-718",
          "note": "Published composition range, percent by mass."
        },
        {
          "element": "Co",
          "min_wt_pct": null,
          "max_wt_pct": "1.00",
          "nominal_wt_pct": null,
          "role": "specified",
          "source_id": "sm-inconel-718",
          "note": "Published maximum, percent by mass."
        },
        {
          "element": "C",
          "min_wt_pct": null,
          "max_wt_pct": "0.08",
          "nominal_wt_pct": null,
          "role": "specified",
          "source_id": "sm-inconel-718",
          "note": "Published maximum, percent by mass."
        },
        {
          "element": "Mn",
          "min_wt_pct": null,
          "max_wt_pct": "0.35",
          "nominal_wt_pct": null,
          "role": "specified",
          "source_id": "sm-inconel-718",
          "note": "Published maximum, percent by mass."
        },
        {
          "element": "Si",
          "min_wt_pct": null,
          "max_wt_pct": "0.35",
          "nominal_wt_pct": null,
          "role": "specified",
          "source_id": "sm-inconel-718",
          "note": "Published maximum, percent by mass."
        },
        {
          "element": "P",
          "min_wt_pct": null,
          "max_wt_pct": "0.015",
          "nominal_wt_pct": null,
          "role": "specified",
          "source_id": "sm-inconel-718",
          "note": "Published maximum, percent by mass."
        },
        {
          "element": "S",
          "min_wt_pct": null,
          "max_wt_pct": "0.015",
          "nominal_wt_pct": null,
          "role": "specified",
          "source_id": "sm-inconel-718",
          "note": "Published maximum, percent by mass."
        },
        {
          "element": "B",
          "min_wt_pct": null,
          "max_wt_pct": "0.006",
          "nominal_wt_pct": null,
          "role": "specified",
          "source_id": "sm-inconel-718",
          "note": "Published maximum, percent by mass."
        },
        {
          "element": "Cu",
          "min_wt_pct": null,
          "max_wt_pct": "0.30",
          "nominal_wt_pct": null,
          "role": "specified",
          "source_id": "sm-inconel-718",
          "note": "Published maximum, percent by mass."
        }
      ],
      "source_ids": [
        "sm-inconel-718"
      ],
      "notes": [
        "Co maximum is a sublimit of the combined Ni+Co range; do not sum it independently with that combined analyte.",
        "Research reference; pending human review. No mechanical property guarantees are implied."
      ]
    },
    {
      "id": "hastelloy-c276",
      "name": "HASTELLOY C-276 alloy",
      "family": "nickel",
      "base_element": "Ni",
      "designation": "UNS N10276",
      "description": "Nickel-chromium-molybdenum alloy for corrosive chemical processing.",
      "applications": [
        "chemical process equipment"
      ],
      "composition": [
        {
          "element": "Ni",
          "min_wt_pct": null,
          "max_wt_pct": null,
          "nominal_wt_pct": null,
          "role": "balance",
          "source_id": "haynes-c276",
          "note": "Balance is qualitative; no numeric remainder is calculated."
        },
        {
          "element": "Cr",
          "min_wt_pct": null,
          "max_wt_pct": null,
          "nominal_wt_pct": "16",
          "role": "specified",
          "source_id": "haynes-c276",
          "note": "Producer nominal composition, not a specification limit."
        },
        {
          "element": "Mo",
          "min_wt_pct": null,
          "max_wt_pct": null,
          "nominal_wt_pct": "16",
          "role": "specified",
          "source_id": "haynes-c276",
          "note": "Producer nominal composition, not a specification limit."
        },
        {
          "element": "Fe",
          "min_wt_pct": null,
          "max_wt_pct": null,
          "nominal_wt_pct": "5",
          "role": "specified",
          "source_id": "haynes-c276",
          "note": "Producer nominal composition, not a specification limit."
        },
        {
          "element": "W",
          "min_wt_pct": null,
          "max_wt_pct": null,
          "nominal_wt_pct": "4",
          "role": "specified",
          "source_id": "haynes-c276",
          "note": "Producer nominal composition, not a specification limit."
        },
        {
          "element": "Co",
          "min_wt_pct": null,
          "max_wt_pct": "2.5",
          "nominal_wt_pct": null,
          "role": "specified",
          "source_id": "haynes-c276",
          "note": "Published maximum, percent by mass."
        },
        {
          "element": "Mn",
          "min_wt_pct": null,
          "max_wt_pct": "1",
          "nominal_wt_pct": null,
          "role": "specified",
          "source_id": "haynes-c276",
          "note": "Published maximum, percent by mass."
        },
        {
          "element": "V",
          "min_wt_pct": null,
          "max_wt_pct": "0.35",
          "nominal_wt_pct": null,
          "role": "specified",
          "source_id": "haynes-c276",
          "note": "Published maximum, percent by mass."
        },
        {
          "element": "Si",
          "min_wt_pct": null,
          "max_wt_pct": "0.08",
          "nominal_wt_pct": null,
          "role": "specified",
          "source_id": "haynes-c276",
          "note": "Published maximum, percent by mass."
        },
        {
          "element": "C",
          "min_wt_pct": null,
          "max_wt_pct": "0.01",
          "nominal_wt_pct": null,
          "role": "specified",
          "source_id": "haynes-c276",
          "note": "Published maximum, percent by mass."
        },
        {
          "element": "Cu",
          "min_wt_pct": null,
          "max_wt_pct": "0.5",
          "nominal_wt_pct": null,
          "role": "specified",
          "source_id": "haynes-c276",
          "note": "Published maximum, percent by mass."
        }
      ],
      "source_ids": [
        "haynes-c276"
      ],
      "notes": [
        "Nominal producer composition mixed with expressly marked maxima. Nickel balance is stored qualitatively rather than using the approximate nominal 57%.",
        "Research reference; pending human review. No mechanical property guarantees are implied."
      ]
    }
  ]
}
