Repository: szajsjem/universe-db

# Universe Database

Reproducible SQLite data and Python tools for physics, chemistry, materials,
and nuclear properties. Source citations, units, conditions, uncertainty,
provenance, and review status remain attached to the data. Missing values stay
missing; model predictions are labeled approximations.

## Database files

The repository's `universe.db` contains the reviewed core, rebuilt from
[`migrations/`](migrations) and [`seed/`](seed). The checked-in
`universe-unverified.db` contains the Wikipedia research snapshot and source
review audits. Standalone research references are stored in `alloys.db`,
`elements.db`, `isotopes.db`, `crystals.db`, `atomic.db`, `spectra.db`, and
`molecules.db`.

Versioned release bundles contain:

| File | Contents |
|---|---|
| `universe.db` | Combined reviewed core and all pending research tables |
| `universe-reviewed.db` | Reviewed core only |
| `universe-wikipedia.db` | Wikipedia candidates, parsing provenance, and source audits with their reference core |
| `universe-unverified.db` | All pending Wikipedia, alloy, element, and isotope research with the reviewed reference core |
| `alloys.db` | Sourced alloy compositions and properties |
| `elements.db` | Sourced elemental physical properties |
| `isotopes.db` | NIST, AME2020, and NUBASE2020 isotope evidence |
| `crystals.db` | Sourced crystal phases, lattice parameters, and asymmetric-unit sites |
| `atomic.db` | Evaluated atomic/ionic ground states and ionization energies |
| `spectra.db` | Sourced atomic spectral-line lists with air/vacuum and ion-stage context |
| `molecules.db` | Sourced molecular connectivity, charges, isotope and stereochemistry labels |
| `manifest.json`, `*.sha256` | Versions, review status, row counts, and checksums |

Research tables use `unverified_*` names. A combined release does not promote
those rows into reviewed observations. The full Wikipedia dump and API
credentials are not bundled.

## Current coverage

See the [missing-data investigation](docs/missing-data-investigation.md) for
record gaps, calculation-readiness checks, review blockers, and priorities.

### Research references

| Reference | Coverage | Review status |
|---|---|---|
| [Metal alloys](docs/alloys.md) | 59 grades in eight families; 177 property observations | Pending human review |
| [Element properties](docs/element-evidence.md) | 187 observations across 33 alloy constituent elements | Pending human review |

## Describe an unreviewed material

The dependency-free material descriptor fits a deterministic, composition-based
k-nearest-neighbour model directly from the reviewed `material`,
`material_component`, `chemical_species`, and `species_element` rows. It can
describe a material identity that is not in the database without inserting it
or inventing physical properties:

```sh
python3 scripts/describe_material.py \
  --name "siliceous iron oxide concentrate" \
  --component Fe2O3=0.85 \
  --component SiO2=0.15 \
  --basis mass_fraction
```

The JSON result reports resolved and formula-only components, a normalized
element embedding, nearest reviewed analogues, material-kind inference,
applicability/abstention, model version, and the exact database SHA-256 used for
training. It is explicitly a model output, not a reviewed observation.

Run its leakage-controlled leave-one-material-out benchmark with:

```sh
make material-benchmark
```

The current corpus contains only 15 materials and is dominated by ores. The
benchmark therefore exposes both accuracy and macro recall plus a majority
baseline; it does not claim that singleton kinds are validated. See
[`docs/material-descriptor.md`](docs/material-descriptor.md) for the input
contract, algorithm, validation method, and limitations.

## Export the Inorganic Engineering datapack

The checked-in `inorganicengineering-0.1` export profile combines scientific
rows from `universe.db` with target-specific presentation metadata and machine
IDs. Keeping those target details in the profile prevents Minecraft fields
from being mistaken for scientific observations.

```sh
make export
```

This writes `dist/inorganicengineering-0.1.zip`, a directly installable
Minecraft 1.21.1 datapack. It contains the reviewed bootstrap's 16 referenced
elements, 25 species, 12 mineral definitions, cathode-copper material, and
three conserved process recipes.

The ZIP uses sorted paths, fixed timestamps, stable permissions, and stored
entries so repeated exports from the same database and profile are
byte-for-byte identical. `universe-db-export.json` records the database and
profile SHA-256 digests plus a digest for every payload file. The exporter
fails instead of rounding rational values or filling absent scientific fields.

Custom paths are available without third-party dependencies:

```sh
python3 scripts/export_inorganicengineering.py \
  --database universe.db \
  --profile profiles/inorganicengineering-0.1.json \
  --output /path/to/inorganicengineering.zip
```

File: sources/crystals/ceramics-source-parameters.txt
Factual transcription only; retrieved2026-10-12. URLs and original-paper attributions in ceramics.json.
{"id": "ceramics-mgo-298", "source": "ceramics-nist-z00631", "locator": "Material1; Crystal Cell Axes; 298K row", "lattice_parameters": {"a": {"value": "4.21154", "unit": "angstrom", "uncertainty": "0.00030"}}, "temperature_k": "298", "sites": []}
{"id": "ceramics-alumina-294", "source": "ceramics-nist-z00623", "locator": "Material3 bulk sapphire; Crystal Cell Axes; 294K row", "lattice_parameters": {"a": {"value": "4.7577", "unit": "angstrom", "uncertainty": "0.0001"}, "c": {"value": "12.9907", "unit": "angstrom", "uncertainty": "0.0001"}}, "temperature_k": "294", "sites": []}
{"id": "ceramics-alumina-753", "source": "ceramics-nist-z00623", "locator": "Material3 bulk sapphire; Crystal Cell Axes; 753K row", "lattice_parameters": {"a": {"value": "4.7713", "unit": "angstrom", "uncertainty": "0.0001"}, "c": {"value": "13.0291", "unit": "angstrom", "uncertainty": "0.0001"}}, "temperature_k": "753", "sites": []}
{"id": "ceramics-sic-4h-293.15", "source": "ceramics-nist-z00390", "locator": "Material1; Crystal Cell Axes; 20degC row", "lattice_parameters": {"a": {"value": "3.0803", "unit": "angstrom", "uncertainty": null}, "c": {"value": "10.086", "unit": "angstrom", "uncertainty": null}}, "temperature_k": "293.15", "sites": []}
{"id": "ceramics-sic-4h-1273.15", "source": "ceramics-nist-z00390", "locator": "Material1; Crystal Cell Axes; 1000degC row", "lattice_parameters": {"a": {"value": "3.0938", "unit": "angstrom", "uncertainty": null}, "c": {"value": "10.126", "unit": "angstrom", "uncertainty": null}}, "temperature_k": "1273.15", "sites": []}
{"id": "ceramics-sic-6h-293.15", "source": "ceramics-nist-z00077", "locator": "Material1; Crystal Cell Axes; 20degC row", "lattice_parameters": {"a": {"value": "3.0815", "unit": "angstrom", "uncertainty": null}, "c": {"value": "15.117", "unit": "angstrom", "uncertainty": null}}, "temperature_k": "293.15", "sites": []}
{"id": "ceramics-sic-6h-1373.15", "source": "ceramics-nist-z00077", "locator": "Material1; Crystal Cell Axes; 1100degC row", "lattice_parameters": {"a": {"value": "3.0966", "unit": "angstrom", "uncertainty": null}, "c": {"value": "15.186", "unit": "angstrom", "uncertainty": null}}, "temperature_k": "1373.15", "sites": []}
{"id": "ceramics-sic-3c-typical", "source": "ceramics-nist-z00093", "locator": "Material2; Crystal Cell Axes; designation3C,23degC", "lattice_parameters": {"a": {"value": "4.358", "unit": "angstrom", "uncertainty": null}}, "temperature_k": "296.15", "sites": []}
{"id": "ceramics-si3n4-alpha", "source": "ceramics-cod-1001238", "locator": "sources/crystals/ceramics-cod-1001238.cif; _cell_* and _atom_site_*", "lattice_parameters": {"a": {"value": "7.7523", "unit": "angstrom", "uncertainty": "0.0002"}, "b": {"value": "7.7523", "unit": "angstrom", "uncertainty": "0.0002"}, "c": {"value": "5.6198", "unit": "angstrom", "uncertainty": "0.0002"}, "alpha": {"value": "90", "unit": "deg", "uncertainty": null}, "beta": {"value": "90", "unit": "deg", "uncertainty": null}, "gamma": {"value": "120", "unit": "deg", "uncertainty": null}}, "temperature_k": null, "sites": [{"label": "N1", "element": "N", "x": "0", "y": "0", "z": "0.5", "occupancy": "1", "multiplicity": 2, "wyckoff": "a"}, {"label": "N2", "element": "N", "x": "0.3333", "y": "0.6667", "z": "0.6351", "occupancy": "1", "multiplicity": 2, "wyckoff": "b"}, {"label": "N3", "element": "N", "x": "0.6533", "y": "0.6109", "z": "0.4592", "occupancy": "1", "multiplicity": 6, "wyckoff": "c"}, {"label": "N4", "element": "N", "x": "0.3169", "y": "0.3198", "z": "0.7288", "occupancy": "1", "multiplicity": 6, "wyckoff": "c"}, {"label": "Si1", "element": "Si", "x": "0.0821", "y": "0.5089", "z": "0.6828", "occupancy": "1", "multiplicity": 6, "wyckoff": "c"}, {"label": "Si2", "element": "Si", "x": "0.2563", "y": "0.1712", "z": "0.4726", "occupancy": "1", "multiplicity": 6, "wyckoff": "c"}]}
{"id": "ceramics-si3n4-beta", "source": "ceramics-cod-2102550", "locator": "sources/crystals/ceramics-cod-2102550.cif; _cell_* and _atom_site_*", "lattice_parameters": {"a": {"value": "7.60440", "unit": "angstrom", "uncertainty": "0.00010"}, "b": {"value": "7.60440", "unit": "angstrom", "uncertainty": "0.00010"}, "c": {"value": "2.90630", "unit": "angstrom", "uncertainty": "0.00010"}, "alpha": {"value": "90", "unit": "deg", "uncertainty": null}, "beta": {"value": "90", "unit": "deg", "uncertainty": null}, "gamma": {"value": "120", "unit": "deg", "uncertainty": null}}, "temperature_k": "295", "sites": [{"label": "Si", "element": "Si", "x": "0.768477", "y": "0.174557", "z": "0.25000", "occupancy": "1.00000", "multiplicity": null, "wyckoff": null}, {"label": "N1", "element": "N", "x": "0.03050", "y": "0.33024", "z": "0.25000", "occupancy": "1.00000", "multiplicity": null, "wyckoff": null}, {"label": "N2", "element": "N", "x": "0.66666", "y": "0.33333", "z": "0.25000", "occupancy": "1.00000", "multiplicity": null, "wyckoff": null}]}
{"id": "ceramics-tio2-anatase", "source": "ceramics-cod-9015929", "locator": "sources/crystals/ceramics-cod-9015929.cif; _cell_* and _atom_site_*", "lattice_parameters": {"a": {"value": "3.7845", "unit": "angstrom", "uncertainty": null}, "b": {"value": "3.7845", "unit": "angstrom", "uncertainty": null}, "c": {"value": "9.5143", "unit": "angstrom", "uncertainty": null}, "alpha": {"value": "90", "unit": "deg", "uncertainty": null}, "beta": {"value": "90", "unit": "deg", "uncertainty": null}, "gamma": {"value": "90", "unit": "deg", "uncertainty": null}}, "temperature_k": null, "sites": [{"label": "Ti", "element": "Ti", "x": "0.00000", "y": "0.00000", "z": "0.00000", "occupancy": null, "multiplicity": null, "wyckoff": null}, {"label": "O", "element": "O", "x": "0.00000", "y": "0.00000", "z": "0.20806", "occupancy": null, "multiplicity": null, "wyckoff": null}]}
{"id": "ceramics-zro2-monoclinic", "source": "ceramics-cod-9016714", "locator": "sources/crystals/ceramics-cod-9016714.cif; _cell_* and _atom_site_*", "lattice_parameters": {"a": {"value": "5.1505", "unit": "angstrom", "uncertainty": null}, "b": {"value": "5.2116", "unit": "angstrom", "uncertainty": null}, "c": {"value": "5.3173", "unit": "angstrom", "uncertainty": null}, "alpha": {"value": "90", "unit": "deg", "uncertainty": null}, "beta": {"value": "99.23", "unit": "deg", "uncertainty": null}, "gamma": {"value": "90", "unit": "deg", "uncertainty": null}}, "temperature_k": null, "sites": [{"label": "Zr", "element": "Zr", "x": "0.27540", "y": "0.03950", "z": "0.20830", "occupancy": null, "multiplicity": null, "wyckoff": null}, {"label": "O1", "element": "O", "x": "0.07000", "y": "0.33170", "z": "0.34470", "occupancy": null, "multiplicity": null, "wyckoff": null}, {"label": "O2", "element": "O", "x": "0.44960", "y": "0.75690", "z": "0.47920", "occupancy": null, "multiplicity": null, "wyckoff": null}]}
{"id": "ceramics-tio2-rutile", "source": "ceramics-cod-9004141", "locator": "sources/crystals/ceramics-cod-9004141.cif; _cell_* and _atom_site_*; sample25degC in _publ_section_title", "lattice_parameters": {"a": {"value": "4.593", "unit": "angstrom", "uncertainty": null}, "b": {"value": "4.593", "unit": "angstrom", "uncertainty": null}, "c": {"value": "2.959", "unit": "angstrom", "uncertainty": null}, "alpha": {"value": "90", "unit": "deg", "uncertainty": null}, "beta": {"value": "90", "unit": "deg", "uncertainty": null}, "gamma": {"value": "90", "unit": "deg", "uncertainty": null}}, "temperature_k": "298.15", "sites": [{"label": "Ti", "element": "Ti", "x": "0.00000", "y": "0.00000", "z": "0.00000", "occupancy": null, "multiplicity": null, "wyckoff": null}, {"label": "O", "element": "O", "x": "0.30510", "y": "0.30510", "z": "0.00000", "occupancy": null, "multiplicity": null, "wyckoff": null}]}
{"id": "ceramics-sic-3c-experimental", "source": "ceramics-cod-1011031", "locator": "sources/crystals/ceramics-cod-1011031.cif; _cell_* and _atom_site_*", "lattice_parameters": {"a": {"value": "4.358", "unit": "angstrom", "uncertainty": null}, "b": {"value": "4.358", "unit": "angstrom", "uncertainty": null}, "c": {"value": "4.358", "unit": "angstrom", "uncertainty": null}, "alpha": {"value": "90", "unit": "deg", "uncertainty": null}, "beta": {"value": "90", "unit": "deg", "uncertainty": null}, "gamma": {"value": "90", "unit": "deg", "uncertainty": null}}, "temperature_k": null, "sites": [{"label": "Si1", "element": "Si", "x": "0", "y": "0", "z": "0", "occupancy": "1", "multiplicity": 4, "wyckoff": "a"}, {"label": "C1", "element": "C", "x": "0.25", "y": "0.25", "z": "0.25", "occupancy": "1", "multiplicity": 4, "wyckoff": "c"}]}
